Repository: odinzen/hephaestus-mqmqa-public

# Hephaestus
**Hephaestus** is an open-source Gibbs energy minimizer with the **Modified
Quasichemical Model in the Quadruplet Approximation (MQMQA)**, running in the browser,
with open databases for slags, molten salts, and alloys. You can also load your own
database (.dat, .tdb, .utdb or XTDB) and calculate with it in the browser. A C core does
the thermodynamics behind a thin Python wrapper and a WebAssembly build. The MQMQA
describes short-range ordering in ionic liquids (molten salts, oxide slags,
electrolytes), the physics behind FactSage's oxide/slag databases. 

Named for the god of the forge, it computes the thermodynamics of the melt.

The scientific model is MQMQA (a standard acronym); the engine that implements it is
Hephaestus. The library is currently imported as `mqmqa`.

## Use it now

Open **<https://odinzen.github.io/hephaestus-mqmqa-public/>** in any current browser. Nothing
to install and no account: press **Load the open slag database** (or the salt or alloy one),
then use **What is in my melt?** to type a composition and temperature and read which phases
are present and how much of each, or click any phase diagram to read the phases and their
amounts at that point. Files you load stay on your computer. A step-by-step guide for
non-programmers is `paper/Supplementary_S1_primer.md`.

To run the same page offline, serve the `web/` folder from any static web server, for
example `cd web && python -m http.server 8123`, then open <http://localhost:8123>.

# Open oxide-slag database (Hephaestus data)

An open, citable thermodynamic database for oxide slags in the ChemSage `.dat` format
that the Hephaestus MQMQA engine reads. The first system is the CaO-SiO2 liquid slag.

This database is the open-data counterpart to the engine: no free MQMQA oxide-slag
database exists, so every commercial workflow depends on closed sources. The goal here is
a database whose every parameter is traceable to a published, openly available source.

## Scope and status

- `cao-sio2/` - CaO-SiO2 liquid slag, MQMQA (ChemSage SUBQ). Version 0.1.
  - `CaO-SiO2-liquid.dat` - the database.
  - `build_dat.py` - the build script (computes every coefficient from open data).
  - `validate.py` - loads the `.dat` in the engine and checks it against published data.
  - `PROVENANCE.md` - the per-number source for everything in the `.dat`.
- `mgo-sio2/` - MgO-SiO2 liquid slag, MQMQA (ChemSage SUBQ). Assessed liquid; see its
  `PROVENANCE.md`.
- `feo-sio2/` - FeO-SiO2 liquid slag, MQMQA (ChemSage SUBQ), v0.2 (fitted excess).
  Iron-saturated (Fe2+ only); FeO endmember from NIST-JANAF. The Fe-side binary for the
  FeO-MgO-SiO2 ternary slag; the excess is anchored on fayalite congruent melting (1478 K,
  Bowen-Schairer 1932) with an MLIP-informed / dHf_ox-scaled depth. See
  `feo-sio2/PROVENANCE.md`.
- `olivine/` - olivine (Mg,Fe)2SiO4 solid solution, the first **compound-energy-formalism
  (CEF)** system. A CEF model on the shared `cef/cef.py` kernel and a ChemSage SUBL `.dat`
  the C reader parses, validated against pycalphad to machine precision and against open
  olivine calorimetry (incl. the metastable solvus by the multiphase solver). See
  `olivine/PROVENANCE.md`.
- `olivine-opx/` - olivine + orthopyroxene (Mg,Fe) Fe-Mg **exchange equilibrium**: two CEF
  solid solutions in one SUBL `.dat`, their partitioning (K_D) computed through the C kernel
  and validated against pycalphad's two-phase equilibrium (~1e-9) and the measured K_D of
  von Seckendorff & O'Neill 1993. See `olivine-opx/PROVENANCE.md`.
- `INVENTORY.md` - the digitized open data available for this system and its sources.

### What v0.1 is

A well-formed MQMQA liquid phase with the two pure-oxide liquid endmembers, CaO(liq) and
SiO2(liq), assembled entirely from open pure-substance data (Robie & Hemingway 1995,
public domain, for the solid reference and heat capacity; NIST-JANAF for fusion). The
file loads in the engine, the engine reads its cations, anion, pairs, and coordination,
and the endmember energies round-trip exactly (see the validation output below).

### What v0.1 is NOT (yet)

The interior mixing of v0.1 is IDEAL: the excess (short-range-order) MQMQA parameters are
zero. An ideal CaO-SiO2 liquid does not reproduce the measured eutectics or the strong
negative-deviation silica activities, because those are set by the ordering energy around
the orthosilicate composition. Producing those requires excess MQMQA parameters, and no
open source publishes them in the SUBQ quadruplet form the engine reads. They are not
fabricated and not taken from any proprietary source, so they are left at zero and the
model is labeled ideal.

## Roadmap: the excess-parameter fit

The next increment adds the excess terms by optimizing against the open digitized data in
`INVENTORY.md`:

1. Liquid activities (Kay & Taylor 1960 a(SiO2); Stolyarova 1991 if it can be sourced
   openly) constrain the ordering energy directly.
2.

File: data/al2o3-sio2/Al2O3-SiO2.dat
 System SiO2-AlO1.5  open oxide-slag database v0.1 (provenance: R&W 1915 silica-side eutectic + R&H 1995 mullite + shipped-system endmembers; see PROVENANCE.md)
    3    1    2    3
 Si                       Al                       O
   28.085000000              26.982000000              15.999400000
    6   1   2   3   4   5   6
    6   1   2   3   4   5   6
 SiO2-AlO1.5-liquid
 SUBQ
   2   2
 SiO2
   1   1   1.0   0.0   2.0
  6000.0000   -9.316144891327E+05   4.552456704776E+02   -7.275000000000E+01   -6.500000000000E-04   0.000000000000E+00   2.066000000000E+06
  1.00000   2.00000   0.00000   0.00000   0.00000
  1.3774438
 AlO1.5
   1   1   0.0   1.0   1.5
  6000.0000   -8.055919583128E+05   3.474636186782E+02   -5.750910000000E+01   -2.949720000000E-03   0.000000000000E+00   8.765475000000E+05
  1.00000   1.50000   0.00000   0.00000   0.00000
  1.3774438
   2   1
 Si+4                     Al+3
 O
  4.00000      3.00000
   1   1
  2.00000
   1
   1   2
   1   1
   1   1   3   3   2.7548876   2.7548876   1.3774438   1.3774438
   2   2   3   3   2.0661657   2.0661657   1.3774438   1.3774438
   1
 Q   1   2   3   3   0   0   0   0
  0.00000000   0.00000000   0.00000000   0.00000000   0.00000000   0.00000000
  0.00000000   0.00000000   0.00000000   0.00000000   0.00000000   0.00000000
   0   0   1.633259836598E+04   0.000000000000E+00   0.000000000000E+00   0.000000000000E+00   0.000000000000E+00   0.000000000000E+00
   1
 Q   1   2   3   3   5   0   0   0
  0.00000000   0.00000000   0.00000000   0.00000000   0.00000000   0.00000000
  0.00000000   0.00000000   0.00000000   0.00000000   0.00000000   0.00000000
   0   0   3.168677057538E+04   0.000000000000E+00   0.000000000000E+00   0.000000000000E+00   0.000000000000E+00   0.000000000000E+00
   0
 SiO2_cristobalite
   1   1   1.000000   0.000000   2.000000
  6000.0000   -9.411954891327E+05   4.600457706780E+02   -7.275000000000E+01   -6.500000000000E-04   0.000000000000E+00   2.066000000000E+06
 Al2O3_corundum
   1   1   0.000000   2.000000   3.000000
  6000.0000   -1.722268916626E+06   7.426646675241E+02   -1.150182000000E+02   -5.899440000000E-03   0.000000000000E+00   1.753095000000E+06
 Al6Si2O13
   4   1   2.000000   6.000000   13.000000
  6000.0000   -6.827364841275E+06   5.551342915367E+03   -7.546000000000E+02   1.471500000000E-02   0.000000000000E+00   1.727000000000E+06
   1   -2.630400000000E+04   5.000000000000E-01
