Repository: odinzen/hephaestus-mqmqa-public

# Hephaestus
**Hephaestus** is an open-source Gibbs energy minimizer with the **Modified
Quasichemical Model in the Quadruplet Approximation (MQMQA)**, running in the browser,
with open databases for slags, molten salts, and alloys. You can also load your own
database (.dat, .tdb, .utdb or XTDB) and calculate with it in the browser. A C core does
the thermodynamics behind a thin Python wrapper and a WebAssembly build. The MQMQA
describes short-range ordering in ionic liquids (molten salts, oxide slags,
electrolytes), the physics behind FactSage's oxide/slag databases. 

Named for the god of the forge, it computes the thermodynamics of the melt.

The scientific model is MQMQA (a standard acronym); the engine that implements it is
Hephaestus. The library is currently imported as `mqmqa`.

## Use it now

Open **<https://odinzen.github.io/hephaestus-mqmqa-public/>** in any current browser. Nothing
to install and no account: press **Load the open slag database** (or the salt or alloy one),
then use **What is in my melt?** to type a composition and temperature and read which phases
are present and how much of each, or click any phase diagram to read the phases and their
amounts at that point. Files you load stay on your computer. A step-by-step guide for
non-programmers is `paper/Supplementary_S1_primer.md`.

To run the same page offline, serve the `web/` folder from any static web server, for
example `cd web && python -m http.server 8123`, then open <http://localhost:8123>.

# Open oxide-slag database (Hephaestus data)

An open, citable thermodynamic database for oxide slags in the ChemSage `.dat` format
that the Hephaestus MQMQA engine reads. The first system is the CaO-SiO2 liquid slag.

This database is the open-data counterpart to the engine: no free MQMQA oxide-slag
database exists, so every commercial workflow depends on closed sources. The goal here is
a database whose every parameter is traceable to a published, openly available source.

## Scope and status

- `cao-sio2/` - CaO-SiO2 liquid slag, MQMQA (ChemSage SUBQ). Version 0.1.
  - `CaO-SiO2-liquid.dat` - the database.
  - `build_dat.py` - the build script (computes every coefficient from open data).
  - `validate.py` - loads the `.dat` in the engine and checks it against published data.
  - `PROVENANCE.md` - the per-number source for everything in the `.dat`.
- `mgo-sio2/` - MgO-SiO2 liquid slag, MQMQA (ChemSage SUBQ). Assessed liquid; see its
  `PROVENANCE.md`.
- `feo-sio2/` - FeO-SiO2 liquid slag, MQMQA (ChemSage SUBQ), v0.2 (fitted excess).
  Iron-saturated (Fe2+ only); FeO endmember from NIST-JANAF. The Fe-side binary for the
  FeO-MgO-SiO2 ternary slag; the excess is anchored on fayalite congruent melting (1478 K,
  Bowen-Schairer 1932) with an MLIP-informed / dHf_ox-scaled depth. See
  `feo-sio2/PROVENANCE.md`.
- `olivine/` - olivine (Mg,Fe)2SiO4 solid solution, the first **compound-energy-formalism
  (CEF)** system. A CEF model on the shared `cef/cef.py` kernel and a ChemSage SUBL `.dat`
  the C reader parses, validated against pycalphad to machine precision and against open
  olivine calorimetry (incl. the metastable solvus by the multiphase solver). See
  `olivine/PROVENANCE.md`.
- `olivine-opx/` - olivine + orthopyroxene (Mg,Fe) Fe-Mg **exchange equilibrium**: two CEF
  solid solutions in one SUBL `.dat`, their partitioning (K_D) computed through the C kernel
  and validated against pycalphad's two-phase equilibrium (~1e-9) and the measured K_D of
  von Seckendorff & O'Neill 1993. See `olivine-opx/PROVENANCE.md`.
- `INVENTORY.md` - the digitized open data available for this system and its sources.

### What v0.1 is

A well-formed MQMQA liquid phase with the two pure-oxide liquid endmembers, CaO(liq) and
SiO2(liq), assembled entirely from open pure-substance data (Robie & Hemingway 1995,
public domain, for the solid reference and heat capacity; NIST-JANAF for fusion). The
file loads in the engine, the engine reads its cations, anion, pairs, and coordination,
and the endmember energies round-trip exactly (see the validation output below).

### What v0.1 is NOT (yet)

The interior mixing of v0.1 is IDEAL: the excess (short-range-order) MQMQA parameters are
zero. An ideal CaO-SiO2 liquid does not reproduce the measured eutectics or the strong
negative-deviation silica activities, because those are set by the ordering energy around
the orthosilicate composition. Producing those requires excess MQMQA parameters, and no
open source publishes them in the SUBQ quadruplet form the engine reads. They are not
fabricated and not taken from any proprietary source, so they are left at zero and the
model is labeled ideal.

## Roadmap: the excess-parameter fit

The next increment adds the excess terms by optimizing against the open digitized data in
`INVENTORY.md`:

1. Liquid activities (Kay & Taylor 1960 a(SiO2); Stolyarova 1991 if it can be sourced
   openly) constrain the ordering energy directly.
2.

File: data/al-zn/AlZn.tdb
$ Al-Zn open example TDB for the Hephaestus browser calculator.
$
$ Authored for this repository from published parameter values only:
$   unary lattice stabilities: A.T. Dinsdale, SGTE data for pure elements,
$     Calphad 15 (1991) 317-425, in the variant tabulated with the assessment.
$   binary excess parameters: S. an Mey, Reevaluation of the Al-Zn system,
$     Z. Metallkd. 84 (1993) 451-455.
$ This file is an independent transcription with its own text and layout,
$ verified numerically to machine precision against pycalphad
$ (tests/test_tdb_reader_vs_pycalphad.py). CC BY-SA 4.0 like the rest of the
$ data in this repository.
$
 ELEMENT /-   ELECTRON_GAS              0.0000E+00  0.0000E+00  0.0000E+00 !
 ELEMENT VA   VACUUM                    0.0000E+00  0.0000E+00  0.0000E+00 !
 ELEMENT AL   FCC_A1                    2.6982E+01  4.5773E+03  2.8322E+01 !
 ELEMENT ZN   HCP_A3                    6.5390E+01  5.6567E+03  4.1631E+01 !

 FUNCTION GHSERAL  298.0
    -7976.15+137.0715*T-24.36720*T*LN(T)
    -1.884662E-3*T**2-0.877664E-6*T**3+74092*T**(-1);          700.00 Y
    -11276.24+223.0269*T-38.58443*T*LN(T)
    +18.531982E-3*T**2-5.764227E-6*T**3+74092*T**(-1);          933.6 Y
    -11277.68+188.6620*T-31.74819*T*LN(T)
    -1234.26E25*T**(-9);                                      2900.00 N !

 FUNCTION GALLIQ   298.0
    +3029.403+125.2307*T-24.36720*T*LN(T)
    -1.884662E-3*T**2-0.877664E-6*T**3
    +74092*T**(-1)+79.401E-21*T**7;                            700.00 Y
    -270.6860+211.1861*T-38.58443*T*LN(T)
    +18.53198E-3*T**2-5.764227E-6*T**3
    +74092*T**(-1)+79.401E-21*T**7;                             933.6 Y
    -795.7090+177.4100*T-31.74819*T*LN(T);                    2900.00 N !

 FUNCTION GALHCP   298.0   +5481-1.8*T+GHSERAL#;              6000.00 N !

 FUNCTION GHSERZN  298.0
    -7285.787+118.4693*T-23.70131*T*LN(T)
    -1.712034E-3*T**2-1.264963E-6*T**3;                         692.7 Y
    -11070.60+172.3449*T-31.38*T*LN(T)
    +4.70657E+26*T**(-9);                                     1700.00 N !

 FUNCTION GZNLIQ   298.14
    +7157.213-10.29299*T-3.5896E-19*T**7+GHSERZN#;              692.7 Y
    +7450.168-10.737066*T-4.7051E+26*T**(-9)+GHSERZN#;        1700.00 N !

 FUNCTION GZNFCC   298.15  +2969.82-1.56968*T+GHSERZN#;       1700.00 N !

 TYPE_DEFINITION % SEQ * !
 DEFINE_SYSTEM_DEFAULT ELEMENT 2 !
 DEFAULT_COMMAND DEF_SYS_ELEMENT VA /- !

 PHASE LIQUID %  1  1.0 !
 CONSTITUENT LIQUID : AL,ZN : !
 PARAMETER G(LIQUID,AL;0)     298.15  +GALLIQ#;               2900.00 N !
 PARAMETER G(LIQUID,ZN;0)     298.15  +GZNLIQ#;               1700.00 N !
 PARAMETER G(LIQUID,AL,ZN;0)  298.15  +10465.5-3.39259*T;     6000.00 N !

 PHASE FCC_A1 %  1  1.0 !
 CONSTITUENT FCC_A1 : AL,ZN : !
 PARAMETER G(FCC_A1,AL;0)     298.15  +GHSERAL#;              2900.00 N !
 PARAMETER G(FCC_A1,ZN;0)     298.15  +GZNFCC#;               1700.00 N !
 PARAMETER G(FCC_A1,AL,ZN;0)  298.15  +7297.5+0.47512*T;      6000.00 N !
 PARAMETER G(FCC_A1,AL,ZN;1)  298.15  +6612.9-4.5911*T;       6000.00 N !
 PARAMETER G(FCC_A1,AL,ZN;2)  298.15  -3097.2+3.30635*T;      6000.00 N !

 PHASE HCP_A3 %  1  1.0 !
 CONSTITUENT HCP_A3 : AL,ZN : !
 PARAMETER G(HCP_A3,AL;0)     298.15  +GALHCP#;               2900.00 N !
 PARAMETER G(HCP_A3,ZN;0)     298.15  +GHSERZN#;              1700.00 N !
 PARAMETER G(HCP_A3,AL,ZN;0)  298.15  +18821.0-8.95255*T;     6000.00 N !
 PARAMETER G(HCP_A3,AL,ZN;3)  298.15  -702.8;                 6000.00 N !
