Repository: odinzen/hephaestus-mqmqa-public

# Hephaestus
**Hephaestus** is an open-source Gibbs energy minimizer with the **Modified
Quasichemical Model in the Quadruplet Approximation (MQMQA)**, running in the browser,
with open databases for slags, molten salts, and alloys. You can also load your own
database (.dat, .tdb, .utdb or XTDB) and calculate with it in the browser. A C core does
the thermodynamics behind a thin Python wrapper and a WebAssembly build. The MQMQA
describes short-range ordering in ionic liquids (molten salts, oxide slags,
electrolytes), the physics behind FactSage's oxide/slag databases. 

Named for the god of the forge, it computes the thermodynamics of the melt.

The scientific model is MQMQA (a standard acronym); the engine that implements it is
Hephaestus. The library is currently imported as `mqmqa`.

## Use it now

Open **<https://odinzen.github.io/hephaestus-mqmqa-public/>** in any current browser. Nothing
to install and no account: press **Load the open slag database** (or the salt or alloy one),
then use **What is in my melt?** to type a composition and temperature and read which phases
are present and how much of each, or click any phase diagram to read the phases and their
amounts at that point. Files you load stay on your computer. A step-by-step guide for
non-programmers is `paper/Supplementary_S1_primer.md`.

To run the same page offline, serve the `web/` folder from any static web server, for
example `cd web && python -m http.server 8123`, then open <http://localhost:8123>.

# Open oxide-slag database (Hephaestus data)

An open, citable thermodynamic database for oxide slags in the ChemSage `.dat` format
that the Hephaestus MQMQA engine reads. The first system is the CaO-SiO2 liquid slag.

This database is the open-data counterpart to the engine: no free MQMQA oxide-slag
database exists, so every commercial workflow depends on closed sources. The goal here is
a database whose every parameter is traceable to a published, openly available source.

## Scope and status

- `cao-sio2/` - CaO-SiO2 liquid slag, MQMQA (ChemSage SUBQ). Version 0.1.
  - `CaO-SiO2-liquid.dat` - the database.
  - `build_dat.py` - the build script (computes every coefficient from open data).
  - `validate.py` - loads the `.dat` in the engine and checks it against published data.
  - `PROVENANCE.md` - the per-number source for everything in the `.dat`.
- `mgo-sio2/` - MgO-SiO2 liquid slag, MQMQA (ChemSage SUBQ). Assessed liquid; see its
  `PROVENANCE.md`.
- `feo-sio2/` - FeO-SiO2 liquid slag, MQMQA (ChemSage SUBQ), v0.2 (fitted excess).
  Iron-saturated (Fe2+ only); FeO endmember from NIST-JANAF. The Fe-side binary for the
  FeO-MgO-SiO2 ternary slag; the excess is anchored on fayalite congruent melting (1478 K,
  Bowen-Schairer 1932) with an MLIP-informed / dHf_ox-scaled depth. See
  `feo-sio2/PROVENANCE.md`.
- `olivine/` - olivine (Mg,Fe)2SiO4 solid solution, the first **compound-energy-formalism
  (CEF)** system. A CEF model on the shared `cef/cef.py` kernel and a ChemSage SUBL `.dat`
  the C reader parses, validated against pycalphad to machine precision and against open
  olivine calorimetry (incl. the metastable solvus by the multiphase solver). See
  `olivine/PROVENANCE.md`.
- `olivine-opx/` - olivine + orthopyroxene (Mg,Fe) Fe-Mg **exchange equilibrium**: two CEF
  solid solutions in one SUBL `.dat`, their partitioning (K_D) computed through the C kernel
  and validated against pycalphad's two-phase equilibrium (~1e-9) and the measured K_D of
  von Seckendorff & O'Neill 1993. See `olivine-opx/PROVENANCE.md`.
- `INVENTORY.md` - the digitized open data available for this system and its sources.

### What v0.1 is

A well-formed MQMQA liquid phase with the two pure-oxide liquid endmembers, CaO(liq) and
SiO2(liq), assembled entirely from open pure-substance data (Robie & Hemingway 1995,
public domain, for the solid reference and heat capacity; NIST-JANAF for fusion). The
file loads in the engine, the engine reads its cations, anion, pairs, and coordination,
and the endmember energies round-trip exactly (see the validation output below).

### What v0.1 is NOT (yet)

The interior mixing of v0.1 is IDEAL: the excess (short-range-order) MQMQA parameters are
zero. An ideal CaO-SiO2 liquid does not reproduce the measured eutectics or the strong
negative-deviation silica activities, because those are set by the ordering energy around
the orthosilicate composition. Producing those requires excess MQMQA parameters, and no
open source publishes them in the SUBQ quadruplet form the engine reads. They are not
fabricated and not taken from any proprietary source, so they are left at zero and the
model is labeled ideal.

## Roadmap: the excess-parameter fit

The next increment adds the excess terms by optimizing against the open digitized data in
`INVENTORY.md`:

1. Liquid activities (Kay & Taylor 1960 a(SiO2); Stolyarova 1991 if it can be sourced
   openly) constrain the ordering energy directly.
2.

File: data/cao-al2o3/CaO-Al2O3.dat
 System CaO-AlO1.5  open oxide-slag database v0.2 (provenance: dry assessment: Shepherd, Rankin & Wright 1909 + Jerebtsov & Mikhailov 2001 liquidus, Bonnickson 1955 heat contents; see PROVENANCE.md)
    3    1    2    6
 Ca                       Al                       O
   40.078000000              26.982000000              15.999400000
    6   1   2   3   4   5   6
    6   1   2   3   4   5   6
 CaO-AlO1.5-liquid
 SUBQ
   2   2
 CaO
   1   1   1.0   0.0   1.0
  6000.0000   -5.743003566123E+05   2.872087893741E+02   -5.185000000000E+01   -1.222000000000E-03   0.000000000000E+00   4.670000000000E+05
  1.00000   1.00000   0.00000   0.00000   0.00000
  1.3774438
 AlO1.5
   1   1   0.0   1.0   1.5
  6000.0000   -8.055919583128E+05   3.474636186782E+02   -5.750910000000E+01   -2.949720000000E-03   0.000000000000E+00   8.765475000000E+05
  1.00000   1.50000   0.00000   0.00000   0.00000
  1.3774438
   2   1
 Ca+2                     Al+3
 O
  2.00000      3.00000
   1   1
  2.00000
   1
   1   2
   1   1
   1   1   3   3   1.3774438   1.3774438   1.3774438   1.3774438
   2   2   3   3   2.0661657   2.0661657   1.3774438   1.3774438
   1
 Q   1   2   3   3   0   0   0   0
  0.00000000   0.00000000   0.00000000   0.00000000   0.00000000   0.00000000
  0.00000000   0.00000000   0.00000000   0.00000000   0.00000000   0.00000000
   0   0   -2.202719500000E+05   9.300000000000E+00   0.000000000000E+00   0.000000000000E+00   0.000000000000E+00   0.000000000000E+00
   1
 Q   1   2   3   3   1   0   0   0
  0.00000000   0.00000000   0.00000000   0.00000000   0.00000000   0.00000000
  0.00000000   0.00000000   0.00000000   0.00000000   0.00000000   0.00000000
   0   0   1.946817200000E+05   -2.243000000000E+01   0.000000000000E+00   0.000000000000E+00   0.000000000000E+00   0.000000000000E+00
   1
 Q   1   2   3   3   0   1   0   0
  0.00000000   0.00000000   0.00000000   0.00000000   0.00000000   0.00000000
  0.00000000   0.00000000   0.00000000   0.00000000   0.00000000   0.00000000
   0   0   7.340731000000E+04   2.931000000000E+01   0.000000000000E+00   0.000000000000E+00   0.000000000000E+00   0.000000000000E+00
   1
 Q   1   2   3   3   2   0   0   0
  0.00000000   0.00000000   0.00000000   0.00000000   0.00000000   0.00000000
  0.00000000   0.00000000   0.00000000   0.00000000   0.00000000   0.00000000
   0   0   3.492539000000E+04   -2.472000000000E+01   0.000000000000E+00   0.000000000000E+00   0.000000000000E+00   0.000000000000E+00
   1
 Q   1   2   3   3   0   2   0   0
  0.00000000   0.00000000   0.00000000   0.00000000   0.00000000   0.00000000
  0.00000000   0.00000000   0.00000000   0.00000000   0.00000000   0.00000000
   0   0   -1.209366900000E+05   2.613000000000E+01   0.000000000000E+00   0.000000000000E+00   0.000000000000E+00   0.000000000000E+00
   0
 CaO_solid
   1   1   1.000000   0.000000   1.000000
  6000.0000   -6.538003566123E+05   3.151525503583E+02   -5.185000000000E+01   -1.222000000000E-03   0.000000000000E+00   4.670000000000E+05
 Al2O3_corundum
   1   1   0.000000   2.000000   3.000000
  6000.0000   -1.722268916626E+06   7.426646675241E+02   -1.150182000000E+02   -5.899440000000E-03   0.000000000000E+00   1.753095000000E+06
 Ca3Al2O6
   1   1   3.000000   2.000000   6.000000
  6000.0000   -3.703919025377E+06   1.710258569763E+03   -2.794897601343E+02   -2.579705871170E-03   0.000000000000E+00   3.946715977272E+06
 CaAl2O4
   1   1   1.000000   2.000000   4.000000
  6000.0000   -2.382816042341E+06   9.324463220108E+02   -1.522010047872E+02   -1.190159633708E-02   0.000000000000E+00   1.754488544194E+06
 CaAl4O7
   1   1   1.000000   4.000000   7.000000
  6000.0000   -4.122269709457E+06   1.898264074706E+03   -3.004195392513E+02   -3.413602879917E-03   0.000000000000E+00   5.865052674836E+06
 CaAl12O19
   1   1   1.000000   12.000000   19.000000
  6000.0000   -1.101931689637E+07   4.743850555503E+03   -7.419592000000E+02   -3.661864000000E-02   0.000000000000E+00   1.098557000000E+07
