Repository: odinzen/hephaestus-mqmqa-public

# Hephaestus
**Hephaestus** is an open-source Gibbs energy minimizer with the **Modified
Quasichemical Model in the Quadruplet Approximation (MQMQA)**, running in the browser,
with open databases for slags, molten salts, and alloys. You can also load your own
database (.dat, .tdb, .utdb or XTDB) and calculate with it in the browser. A C core does
the thermodynamics behind a thin Python wrapper and a WebAssembly build. The MQMQA
describes short-range ordering in ionic liquids (molten salts, oxide slags,
electrolytes), the physics behind FactSage's oxide/slag databases. 

Named for the god of the forge, it computes the thermodynamics of the melt.

The scientific model is MQMQA (a standard acronym); the engine that implements it is
Hephaestus. The library is currently imported as `mqmqa`.

## Use it now

Open **<https://odinzen.github.io/hephaestus-mqmqa-public/>** in any current browser. Nothing
to install and no account: press **Load the open slag database** (or the salt or alloy one),
then use **What is in my melt?** to type a composition and temperature and read which phases
are present and how much of each, or click any phase diagram to read the phases and their
amounts at that point. Files you load stay on your computer. A step-by-step guide for
non-programmers is `paper/Supplementary_S1_primer.md`.

To run the same page offline, serve the `web/` folder from any static web server, for
example `cd web && python -m http.server 8123`, then open <http://localhost:8123>.

# Open oxide-slag database (Hephaestus data)

An open, citable thermodynamic database for oxide slags in the ChemSage `.dat` format
that the Hephaestus MQMQA engine reads. The first system is the CaO-SiO2 liquid slag.

This database is the open-data counterpart to the engine: no free MQMQA oxide-slag
database exists, so every commercial workflow depends on closed sources. The goal here is
a database whose every parameter is traceable to a published, openly available source.

## Scope and status

- `cao-sio2/` - CaO-SiO2 liquid slag, MQMQA (ChemSage SUBQ). Version 0.1.
  - `CaO-SiO2-liquid.dat` - the database.
  - `build_dat.py` - the build script (computes every coefficient from open data).
  - `validate.py` - loads the `.dat` in the engine and checks it against published data.
  - `PROVENANCE.md` - the per-number source for everything in the `.dat`.
- `mgo-sio2/` - MgO-SiO2 liquid slag, MQMQA (ChemSage SUBQ). Assessed liquid; see its
  `PROVENANCE.md`.
- `feo-sio2/` - FeO-SiO2 liquid slag, MQMQA (ChemSage SUBQ), v0.2 (fitted excess).
  Iron-saturated (Fe2+ only); FeO endmember from NIST-JANAF. The Fe-side binary for the
  FeO-MgO-SiO2 ternary slag; the excess is anchored on fayalite congruent melting (1478 K,
  Bowen-Schairer 1932) with an MLIP-informed / dHf_ox-scaled depth. See
  `feo-sio2/PROVENANCE.md`.
- `olivine/` - olivine (Mg,Fe)2SiO4 solid solution, the first **compound-energy-formalism
  (CEF)** system. A CEF model on the shared `cef/cef.py` kernel and a ChemSage SUBL `.dat`
  the C reader parses, validated against pycalphad to machine precision and against open
  olivine calorimetry (incl. the metastable solvus by the multiphase solver). See
  `olivine/PROVENANCE.md`.
- `olivine-opx/` - olivine + orthopyroxene (Mg,Fe) Fe-Mg **exchange equilibrium**: two CEF
  solid solutions in one SUBL `.dat`, their partitioning (K_D) computed through the C kernel
  and validated against pycalphad's two-phase equilibrium (~1e-9) and the measured K_D of
  von Seckendorff & O'Neill 1993. See `olivine-opx/PROVENANCE.md`.
- `INVENTORY.md` - the digitized open data available for this system and its sources.

### What v0.1 is

A well-formed MQMQA liquid phase with the two pure-oxide liquid endmembers, CaO(liq) and
SiO2(liq), assembled entirely from open pure-substance data (Robie & Hemingway 1995,
public domain, for the solid reference and heat capacity; NIST-JANAF for fusion). The
file loads in the engine, the engine reads its cations, anion, pairs, and coordination,
and the endmember energies round-trip exactly (see the validation output below).

### What v0.1 is NOT (yet)

The interior mixing of v0.1 is IDEAL: the excess (short-range-order) MQMQA parameters are
zero. An ideal CaO-SiO2 liquid does not reproduce the measured eutectics or the strong
negative-deviation silica activities, because those are set by the ordering energy around
the orthosilicate composition. Producing those requires excess MQMQA parameters, and no
open source publishes them in the SUBQ quadruplet form the engine reads. They are not
fabricated and not taken from any proprietary source, so they are left at zero and the
model is labeled ideal.

## Roadmap: the excess-parameter fit

The next increment adds the excess terms by optimizing against the open digitized data in
`INVENTORY.md`:

1. Liquid activities (Kay & Taylor 1960 a(SiO2); Stolyarova 1991 if it can be sourced
   openly) constrain the ordering energy directly.
2.

File: data/fe-c/FeC.tdb
$ Fe-C, the basic steel system, own transcription for the open calculator.
$ Unaries after Dinsdale (1991, SGTE); binary after Gustafson (1985), the
$ assessment industrial Fe-C work still rests on. Phases: liquid, ferrite
$ BCC_A2 (Fe)(C,VA)3 interstitial, austenite FCC_A1 (Fe)(C,VA), cementite
$ Fe3C, graphite. The BCC and FCC magnetic contributions use the
$ Inden-Hillert-Jarl model (this is what puts the alpha/gamma balance right).
$ Validated in tests/test_fec_steel.py: pycalphad parity on every phase and
$ the measured pure-iron transition temperatures.
$ CC BY-SA 4.0 like the rest of the data in this repository.
$
 ELEMENT /-   ELECTRON_GAS              0.0000E+00  0.0000E+00  0.0000E+00 !
 ELEMENT VA   VACUUM                    0.0000E+00  0.0000E+00  0.0000E+00 !
 ELEMENT FE   BCC_A2                    5.5847E+01  4.4890E+03  2.7280E+01 !
 ELEMENT C    GRAPHITE                  1.2011E+01  1.0540E+03  5.7400E+00 !

 FUNCTION GHSERFE  298.15
    +1225.7+124.134*T-23.5143*T*LN(T)
    -4.39752E-3*T**2-5.8927E-8*T**3+77359*T**(-1);            1811.00 Y
    -25383.581+299.31255*T-46*T*LN(T)
    +2.29603E+31*T**(-9);                                     6000.00 N !

 FUNCTION GFELIQ   298.15
    +12040.17-6.55843*T-3.6751551E-21*T**7+GHSERFE#;          1811.00 Y
    -10838.83+291.302*T-46*T*LN(T);                           6000.00 N !

 FUNCTION GFEFCC   298.15
    -236.7+132.416*T-24.6643*T*LN(T)
    -3.75752E-3*T**2-5.8927E-8*T**3+77359*T**(-1);            1811.00 Y
    -27097.396+300.252559*T-46*T*LN(T)
    +2.78854E+31*T**(-9);                                     6000.00 N !

 FUNCTION GHSERCC  298.15
    -17368.441+170.73*T-24.3*T*LN(T)
    -4.723E-4*T**2+2562600*T**(-1)
    -2.643E+8*T**(-2)+1.2E+10*T**(-3);                        6000.00 N !

 FUNCTION GCLIQ    298.15  +117369-24.63*T+GHSERCC#;          6000.00 N !

 TYPE_DEFINITION % SEQ * !
 TYPE_DEFINITION & GES A_P_D BCC_A2 MAGNETIC -1.0 0.4 !
 TYPE_DEFINITION ' GES A_P_D FCC_A1 MAGNETIC -3.0 0.28 !

 PHASE LIQUID %  1  1.0 !
 CONSTITUENT LIQUID : C,FE : !
 PARAMETER G(LIQUID,FE;0)    298.15  +GFELIQ#;                6000.00 N !
 PARAMETER G(LIQUID,C;0)     298.15  +GCLIQ#;                 6000.00 N !
 PARAMETER G(LIQUID,C,FE;0)  298.15  -124320+28.5*T;          6000.00 N !
 PARAMETER G(LIQUID,C,FE;1)  298.15  +19300;                  6000.00 N !
 PARAMETER G(LIQUID,C,FE;2)  298.15  +49260-19*T;             6000.00 N !

 PHASE BCC_A2 %&  2  1.0  3.0 !
 CONSTITUENT BCC_A2 : FE : C,VA : !
 PARAMETER G(BCC_A2,FE:VA;0)     298.15  +GHSERFE#;           6000.00 N !
 PARAMETER TC(BCC_A2,FE:VA;0)    298.15  +1043;               6000.00 N !
 PARAMETER BMAGN(BCC_A2,FE:VA;0) 298.15  +2.22;               6000.00 N !
 PARAMETER G(BCC_A2,FE:C;0)      298.15
    +322050+75.667*T+GHSERFE#+3*GHSERCC#;                     6000.00 N !
 PARAMETER TC(BCC_A2,FE:C;0)     298.15  +1043;               6000.00 N !
 PARAMETER BMAGN(BCC_A2,FE:C;0)  298.15  +2.22;               6000.00 N !
 PARAMETER G(BCC_A2,FE:C,VA;0)   298.15  -190*T;              6000.00 N !

 PHASE FCC_A1 %'  2  1.0  1.0 !
 CONSTITUENT FCC_A1 : FE : C,VA : !
 PARAMETER G(FCC_A1,FE:VA;0)     298.15  +GFEFCC#;            6000.00 N !
 PARAMETER TC(FCC_A1,FE:VA;0)    298.15  -201;                6000.00 N !
 PARAMETER BMAGN(FCC_A1,FE:VA;0) 298.15  -2.1;                6000.00 N !
 PARAMETER G(FCC_A1,FE:C;0)      298.15
    +77207-15.877*T+GFEFCC#+GHSERCC#;                         6000.00 N !
 PARAMETER TC(FCC_A1,FE:C;0)     298.15  -201;                6000.00 N !
 PARAMETER BMAGN(FCC_A1,FE:C;0)  298.15  -2.1;                6000.00 N !
 PARAMETER G(FCC_A1,FE:C,VA;0)   298.15  -34671;              6000.00 N !

 PHASE CEMENTITE %  2  3.0  1.0 !
 CONSTITUENT CEMENTITE : FE : C : !
 PARAMETER G(CEMENTITE,FE:C;0)  298.15
    -10745+706.04*T-120.6*T*LN(T);                            6000.00 N !

 PHASE GRAPHITE %  1  1.0 !
 CONSTITUENT GRAPHITE : C : !
 PARAMETER G(GRAPHITE,C;0)  298.15  +GHSERCC#;                6000.00 N !
