Repository: odinzen/hephaestus-mqmqa-public

# Hephaestus
**Hephaestus** is an open-source Gibbs energy minimizer with the **Modified
Quasichemical Model in the Quadruplet Approximation (MQMQA)**, running in the browser,
with open databases for slags, molten salts, and alloys. You can also load your own
database (.dat, .tdb, .utdb or XTDB) and calculate with it in the browser. A C core does
the thermodynamics behind a thin Python wrapper and a WebAssembly build. The MQMQA
describes short-range ordering in ionic liquids (molten salts, oxide slags,
electrolytes), the physics behind FactSage's oxide/slag databases. 

Named for the god of the forge, it computes the thermodynamics of the melt.

The scientific model is MQMQA (a standard acronym); the engine that implements it is
Hephaestus. The library is currently imported as `mqmqa`.

## Use it now

Open **<https://odinzen.github.io/hephaestus-mqmqa-public/>** in any current browser. Nothing
to install and no account: press **Load the open slag database** (or the salt or alloy one),
then use **What is in my melt?** to type a composition and temperature and read which phases
are present and how much of each, or click any phase diagram to read the phases and their
amounts at that point. Files you load stay on your computer. A step-by-step guide for
non-programmers is `paper/Supplementary_S1_primer.md`.

To run the same page offline, serve the `web/` folder from any static web server, for
example `cd web && python -m http.server 8123`, then open <http://localhost:8123>.

# Open oxide-slag database (Hephaestus data)

An open, citable thermodynamic database for oxide slags in the ChemSage `.dat` format
that the Hephaestus MQMQA engine reads. The first system is the CaO-SiO2 liquid slag.

This database is the open-data counterpart to the engine: no free MQMQA oxide-slag
database exists, so every commercial workflow depends on closed sources. The goal here is
a database whose every parameter is traceable to a published, openly available source.

## Scope and status

- `cao-sio2/` - CaO-SiO2 liquid slag, MQMQA (ChemSage SUBQ). Version 0.1.
  - `CaO-SiO2-liquid.dat` - the database.
  - `build_dat.py` - the build script (computes every coefficient from open data).
  - `validate.py` - loads the `.dat` in the engine and checks it against published data.
  - `PROVENANCE.md` - the per-number source for everything in the `.dat`.
- `mgo-sio2/` - MgO-SiO2 liquid slag, MQMQA (ChemSage SUBQ). Assessed liquid; see its
  `PROVENANCE.md`.
- `feo-sio2/` - FeO-SiO2 liquid slag, MQMQA (ChemSage SUBQ), v0.2 (fitted excess).
  Iron-saturated (Fe2+ only); FeO endmember from NIST-JANAF. The Fe-side binary for the
  FeO-MgO-SiO2 ternary slag; the excess is anchored on fayalite congruent melting (1478 K,
  Bowen-Schairer 1932) with an MLIP-informed / dHf_ox-scaled depth. See
  `feo-sio2/PROVENANCE.md`.
- `olivine/` - olivine (Mg,Fe)2SiO4 solid solution, the first **compound-energy-formalism
  (CEF)** system. A CEF model on the shared `cef/cef.py` kernel and a ChemSage SUBL `.dat`
  the C reader parses, validated against pycalphad to machine precision and against open
  olivine calorimetry (incl. the metastable solvus by the multiphase solver). See
  `olivine/PROVENANCE.md`.
- `olivine-opx/` - olivine + orthopyroxene (Mg,Fe) Fe-Mg **exchange equilibrium**: two CEF
  solid solutions in one SUBL `.dat`, their partitioning (K_D) computed through the C kernel
  and validated against pycalphad's two-phase equilibrium (~1e-9) and the measured K_D of
  von Seckendorff & O'Neill 1993. See `olivine-opx/PROVENANCE.md`.
- `INVENTORY.md` - the digitized open data available for this system and its sources.

### What v0.1 is

A well-formed MQMQA liquid phase with the two pure-oxide liquid endmembers, CaO(liq) and
SiO2(liq), assembled entirely from open pure-substance data (Robie & Hemingway 1995,
public domain, for the solid reference and heat capacity; NIST-JANAF for fusion). The
file loads in the engine, the engine reads its cations, anion, pairs, and coordination,
and the endmember energies round-trip exactly (see the validation output below).

### What v0.1 is NOT (yet)

The interior mixing of v0.1 is IDEAL: the excess (short-range-order) MQMQA parameters are
zero. An ideal CaO-SiO2 liquid does not reproduce the measured eutectics or the strong
negative-deviation silica activities, because those are set by the ordering energy around
the orthosilicate composition. Producing those requires excess MQMQA parameters, and no
open source publishes them in the SUBQ quadruplet form the engine reads. They are not
fabricated and not taken from any proprietary source, so they are left at zero and the
model is labeled ideal.

## Roadmap: the excess-parameter fit

The next increment adds the excess terms by optimizing against the open digitized data in
`INVENTORY.md`:

1. Liquid activities (Kay & Taylor 1960 a(SiO2); Stolyarova 1991 if it can be sourced
   openly) constrain the ordering energy directly.
2.

File: data/feo-mgo-sio2/FeO-MgO-SiO2-combined.dat
 System FeO-MgO-SiO2 combined liquid+olivine+opx+oxides (validation .dat for pycalphad end-to-end; provenance PROVENANCE.md)
    4    3    3    2    2    3
 Fe                       Mg                       Si                       O
   55.845000000              24.305000000              28.085000000              15.999400000
    6   1   2   3   4   5   6
    6   1   2   3   4   5   6
 FeO-MgO-SiO2-liquid
 SUBQ
   3   3
 FeO
   1   2   1.0   0.0   0.0   1.0
  1650.0000   -1.492857754984E+05   1.985030345860E+02   -5.066300000000E+01   -4.355641500000E-03   0.000000000000E+00   1.566905000000E+05
  6000.0000   -2.645294463544E+05   2.683476835896E+02   -5.066300000000E+01   -4.355641500000E-03   0.000000000000E+00   1.566905000000E+05
  1.00000   1.00000   0.00000   0.00000   0.00000
  1.3774438
 MgO
   1   2   0.0   1.0   0.0   1.0
  3098.0000   -5.519917705555E+05   2.816773348254E+02   -4.824250000000E+01   -1.953009500000E-03   0.000000000000E+00   5.541000000000E+05
  6000.0000   -5.427740320865E+05   2.787019512008E+02   -4.824250000000E+01   -1.953009500000E-03   0.000000000000E+00   5.541000000000E+05
  1.00000   1.00000   0.00000   0.00000   0.00000
  1.3774438
 SiO2
   1   1   0.0   0.0   1.0   2.0
  6000.0000   -9.344259891327E+05   4.626789704776E+02   -7.275000000000E+01   -6.500000000000E-04   0.000000000000E+00   2.066000000000E+06
  1.00000   2.00000   0.00000   0.00000   0.00000
  1.3774438
   3   1
 Fe+2                     Mg+2                     Si+4
 O
  2.00000      2.00000      4.00000
   1   1   2
  2.00000
   1
   1   2   3
   1   1   1
   1   1   4   4   1.3774438   1.3774438   1.3774438   1.3774438
   2   2   4   4   1.3774438   1.3774438   1.3774438   1.3774438
   3   3   4   4   2.7548876   2.7548876   1.3774438   1.3774438
   1
 Q   1   3   4   4   0   0   0   0
  0.00000000   0.00000000   0.00000000   0.00000000   0.00000000   0.00000000
  0.00000000   0.00000000   0.00000000   0.00000000   0.00000000   0.00000000
   0   0   -4.283942808976E+04   1.782976580112E+01   0.000000000000E+00   0.000000000000E+00   0.000000000000E+00   0.000000000000E+00
   1
 Q   2   3   4   4   0   0   0   0
  0.00000000   0.00000000   0.00000000   0.00000000   0.00000000   0.00000000
  0.00000000   0.00000000   0.00000000   0.00000000   0.00000000   0.00000000
   0   0   -4.446880000000E+04   -1.600000000000E+00   0.000000000000E+00   0.000000000000E+00   0.000000000000E+00   0.000000000000E+00
   1
 Q   2   3   4   4   0   1   0   0
  0.00000000   0.00000000   0.00000000   0.00000000   0.00000000   0.00000000
  0.00000000   0.00000000   0.00000000   0.00000000   0.00000000   0.00000000
   0   0   -5.086420000000E+04   -3.000000000000E-01   0.000000000000E+00   0.000000000000E+00   0.000000000000E+00   0.000000000000E+00
   1
 Q   2   3   4   4   0   3   0   0
  0.00000000   0.00000000   0.00000000   0.00000000   0.00000000   0.00000000
  0.00000000   0.00000000   0.00000000   0.00000000   0.00000000   0.00000000
   0   0   1.448200000000E+03   -7.000000000000E-01   0.000000000000E+00   0.000000000000E+00   0.000000000000E+00   0.000000000000E+00
   1
 Q   2   3   4   4   0   5   0   0
  0.00000000   0.00000000   0.00000000   0.00000000   0.00000000   0.00000000
  0.00000000   0.00000000   0.00000000   0.00000000   0.00000000   0.00000000
   0   0   1.160564000000E+05   -1.080000000000E+01   0.000000000000E+00   0.000000000000E+00   0.000000000000E+00   0.000000000000E+00
   1
 Q   2   3   4   4   0   7   0   0
  0.00000000   0.00000000   0.00000000   0.00000000   0.00000000   0.00000000
  0.00000000   0.00000000   0.00000000   0.00000000   0.00000000   0.00000000
   0   0   -1.177500000000E+03   -3.000000000000E-01   0.000000000000E+00   0.000000000000E+00   0.000000000000E+00   0.000000000000E+00
   0
 OLIVINE
 SUBL
 FAYALITE
   1   1   2.0   0.0   1.0   4.0
   6000.0000   -1.5435509474E+06   1.0482576562E+03   -1.7602000000E+02   4.4040000000E-03   -4.1183333333E-06   1.9445000000E+06
 FORSTERITE
   4   1   0.0   2.0   1.0   4.0
   6000.0000   -2.2442625994E+06   4.3908104261E+02   -8.7360000000E+01   -4.3585000000E-02   3.7283333333E-06   1.8495000000E+06
   1   3.3744000000E+03   5.0000000000E-01
   3
   2.000000   1.000000   4.000000
   2   1   1
   FE   MG
   SI
   O
   1   2
   1   1
   1   1
   4   1   2   3   4
   2
   1.2552000000E+04   0.0000000000E+00   0.0000000000E+00   0.0000000000E+00   0.0000000000E+00   0.0000000000E+00
   4.1840000000E+03   0.0000000000E+00   0.0000000000E+00   0.0000000000E+00   0.0000000000E+00   0.0000000000E+00
   0
 ORTHOPYROXENE
 SUBL
 FE2SI2O6
   1   1   2.0   0.0   2.0   6.0
   6000.0000   -2.4884723354E+06   1.5224933073E+03   -2.4860000000E+02   -1.4540000000E-02   -0.0000000000E+00   3.3780000000E+06
 MG2SI2O6
   4   2   0.0   2.0   2.0   6.0
   1360.0000   -2.9796837051E+06   5.4578496284E+03   -7.0140000000E+02   1.4720000000E-01   -1.9420000000E-05   -1.7690000000E+06
   1   -3.4368000000E+04   5.0000000000E-01
   6000.0000   -3.0229479672E+06   5.4896615859E+03   -7.0140000000E+02   1.4720000000E-01   -1.9420000000E-05   -1.7690000000E+06
   1   -3.4368000000E+04   5.0000000000E-01
   3
   2.000000   2.000000   6.000000
   2   1   1
   FE   MG
   SI
   O
   1   2
   1   1
   1   1
   4   1   2   3   4
   1
   7.9496000000E+03   0.0000000000E+00   0.0000000000E+00   0.0000000000E+00   0.0000000000E+00   0.0000000000E+00
   0
 CRISTOBALITE
   1   1   0.000000   0.000000   1.000000   2.000000
  6000.0000   -9.440069891327E+05   4.674790706780E+02   -7.275000000000E+01   -6.500000000000E-04   0.000000000000E+00   2.066000000000E+06
 PERICLASE
   1   1   0.000000   1.000000   0.000000   1.000000
  6000.0000   -6.197740320865E+05   3.035566961976E+02   -4.824250000000E+01   -1.953009500000E-03   0.000000000000E+00   5.541000000000E+05
 WUSTITE
   1   1   1.000000   0.000000   0.000000   1.000000
  6000.0000   -2.885874463544E+05   2.829282896502E+02   -5.066300000000E+01   -4.355641500000E-03   0.000000000000E+00   1.566905000000E+05
