Repository: odinzen/hephaestus-mqmqa-public

# Hephaestus
**Hephaestus** is an open-source Gibbs energy minimizer with the **Modified
Quasichemical Model in the Quadruplet Approximation (MQMQA)**, running in the browser,
with open databases for slags, molten salts, and alloys. You can also load your own
database (.dat, .tdb, .utdb or XTDB) and calculate with it in the browser. A C core does
the thermodynamics behind a thin Python wrapper and a WebAssembly build. The MQMQA
describes short-range ordering in ionic liquids (molten salts, oxide slags,
electrolytes), the physics behind FactSage's oxide/slag databases. 

Named for the god of the forge, it computes the thermodynamics of the melt.

The scientific model is MQMQA (a standard acronym); the engine that implements it is
Hephaestus. The library is currently imported as `mqmqa`.

## Use it now

Open **<https://odinzen.github.io/hephaestus-mqmqa-public/>** in any current browser. Nothing
to install and no account: press **Load the open slag database** (or the salt or alloy one),
then use **What is in my melt?** to type a composition and temperature and read which phases
are present and how much of each, or click any phase diagram to read the phases and their
amounts at that point. Files you load stay on your computer. A step-by-step guide for
non-programmers is `paper/Supplementary_S1_primer.md`.

To run the same page offline, serve the `web/` folder from any static web server, for
example `cd web && python -m http.server 8123`, then open <http://localhost:8123>.

# Open oxide-slag database (Hephaestus data)

An open, citable thermodynamic database for oxide slags in the ChemSage `.dat` format
that the Hephaestus MQMQA engine reads. The first system is the CaO-SiO2 liquid slag.

This database is the open-data counterpart to the engine: no free MQMQA oxide-slag
database exists, so every commercial workflow depends on closed sources. The goal here is
a database whose every parameter is traceable to a published, openly available source.

## Scope and status

- `cao-sio2/` - CaO-SiO2 liquid slag, MQMQA (ChemSage SUBQ). Version 0.1.
  - `CaO-SiO2-liquid.dat` - the database.
  - `build_dat.py` - the build script (computes every coefficient from open data).
  - `validate.py` - loads the `.dat` in the engine and checks it against published data.
  - `PROVENANCE.md` - the per-number source for everything in the `.dat`.
- `mgo-sio2/` - MgO-SiO2 liquid slag, MQMQA (ChemSage SUBQ). Assessed liquid; see its
  `PROVENANCE.md`.
- `feo-sio2/` - FeO-SiO2 liquid slag, MQMQA (ChemSage SUBQ), v0.2 (fitted excess).
  Iron-saturated (Fe2+ only); FeO endmember from NIST-JANAF. The Fe-side binary for the
  FeO-MgO-SiO2 ternary slag; the excess is anchored on fayalite congruent melting (1478 K,
  Bowen-Schairer 1932) with an MLIP-informed / dHf_ox-scaled depth. See
  `feo-sio2/PROVENANCE.md`.
- `olivine/` - olivine (Mg,Fe)2SiO4 solid solution, the first **compound-energy-formalism
  (CEF)** system. A CEF model on the shared `cef/cef.py` kernel and a ChemSage SUBL `.dat`
  the C reader parses, validated against pycalphad to machine precision and against open
  olivine calorimetry (incl. the metastable solvus by the multiphase solver). See
  `olivine/PROVENANCE.md`.
- `olivine-opx/` - olivine + orthopyroxene (Mg,Fe) Fe-Mg **exchange equilibrium**: two CEF
  solid solutions in one SUBL `.dat`, their partitioning (K_D) computed through the C kernel
  and validated against pycalphad's two-phase equilibrium (~1e-9) and the measured K_D of
  von Seckendorff & O'Neill 1993. See `olivine-opx/PROVENANCE.md`.
- `INVENTORY.md` - the digitized open data available for this system and its sources.

### What v0.1 is

A well-formed MQMQA liquid phase with the two pure-oxide liquid endmembers, CaO(liq) and
SiO2(liq), assembled entirely from open pure-substance data (Robie & Hemingway 1995,
public domain, for the solid reference and heat capacity; NIST-JANAF for fusion). The
file loads in the engine, the engine reads its cations, anion, pairs, and coordination,
and the endmember energies round-trip exactly (see the validation output below).

### What v0.1 is NOT (yet)

The interior mixing of v0.1 is IDEAL: the excess (short-range-order) MQMQA parameters are
zero. An ideal CaO-SiO2 liquid does not reproduce the measured eutectics or the strong
negative-deviation silica activities, because those are set by the ordering energy around
the orthosilicate composition. Producing those requires excess MQMQA parameters, and no
open source publishes them in the SUBQ quadruplet form the engine reads. They are not
fabricated and not taken from any proprietary source, so they are left at zero and the
model is labeled ideal.

## Roadmap: the excess-parameter fit

The next increment adds the excess terms by optimizing against the open digitized data in
`INVENTORY.md`:

1. Liquid activities (Kay & Taylor 1960 a(SiO2); Stolyarova 1991 if it can be sourced
   openly) constrain the ordering energy directly.
2.

File: data/feo-sio2/activities_feo_bjorkman1985_fig3.csv
# Iron-saturated a(FeO) in the FeO-SiO2 liquid, digitized from MEASURED SYMBOLS
# (not model curves) in Bjorkman 1985, Calphad 9:271, Fig. 3.
#   DOI 10.1016/0364-5916(85)90012-4. Standard state: stoichiometric FeO(liquid).
#   a(FeO) plotted vs bulk mole fraction X(FeO) of the FetO-SiO2 melt in equilibrium
#   with metallic iron. Fig. 3 replots three primary measurements (legend symbols):
#     triangle  Bodsworth 1959 (JISI 193:13),          1578 K   H2/H2O method
#     circle    Schuhmann & Ensio 1951 (JOM 3:401),    1590 K   CO/CO2 method
#     square    Distin, Whiteway & Masson 1971,        2153 K
# Digitized by pixel-calibrated read of the figure axes (X tick 0.4..0.9, a tick 0.2..1.0);
# point scatter/overlap gives an estimated read uncertainty ~0.01-0.02 in each coordinate.
# x_SiO2 = 1 - X_FeO. IP: measured points only; the model/ideal curves were NOT digitized.
X_FeO,a_FeO,source,T_K,symbol
0.550,0.375,schuhmann_ensio1951,1590,circle
0.565,0.395,schuhmann_ensio1951,1590,circle
0.585,0.405,bodsworth1959,1578,triangle
0.600,0.415,bodsworth1959,1578,triangle
0.620,0.445,schuhmann_ensio1951,1590,circle
0.635,0.495,schuhmann_ensio1951,1590,circle
0.650,0.505,bodsworth1959,1578,triangle
0.670,0.578,schuhmann_ensio1951,1590,circle
0.686,0.581,bodsworth1959,1578,triangle
0.710,0.642,bodsworth1959,1578,triangle
0.726,0.673,schuhmann_ensio1951,1590,circle
0.754,0.740,bodsworth1959,1578,triangle
0.770,0.777,schuhmann_ensio1951,1590,circle
0.800,0.847,schuhmann_ensio1951,1590,circle
0.820,0.868,schuhmann_ensio1951,1590,circle
0.835,0.883,schuhmann_ensio1951,1590,circle
0.500,0.460,distin1971,2153,square
0.580,0.530,distin1971,2153,square
0.648,0.616,distin1971,2153,square
0.680,0.660,distin1971,2153,square
0.760,0.775,distin1971,2153,square
0.870,0.900,distin1971,2153,square
0.930,0.945,distin1971,2153,square
