Repository: odinzen/hephaestus-mqmqa-public

# Hephaestus
**Hephaestus** is an open-source Gibbs energy minimizer with the **Modified
Quasichemical Model in the Quadruplet Approximation (MQMQA)**, running in the browser,
with open databases for slags, molten salts, and alloys. You can also load your own
database (.dat, .tdb, .utdb or XTDB) and calculate with it in the browser. A C core does
the thermodynamics behind a thin Python wrapper and a WebAssembly build. The MQMQA
describes short-range ordering in ionic liquids (molten salts, oxide slags,
electrolytes), the physics behind FactSage's oxide/slag databases. 

Named for the god of the forge, it computes the thermodynamics of the melt.

The scientific model is MQMQA (a standard acronym); the engine that implements it is
Hephaestus. The library is currently imported as `mqmqa`.

## Use it now

Open **<https://odinzen.github.io/hephaestus-mqmqa-public/>** in any current browser. Nothing
to install and no account: press **Load the open slag database** (or the salt or alloy one),
then use **What is in my melt?** to type a composition and temperature and read which phases
are present and how much of each, or click any phase diagram to read the phases and their
amounts at that point. Files you load stay on your computer. A step-by-step guide for
non-programmers is `paper/Supplementary_S1_primer.md`.

To run the same page offline, serve the `web/` folder from any static web server, for
example `cd web && python -m http.server 8123`, then open <http://localhost:8123>.

## Getting help

Questions, wrong-looking results, or help with your own data: email **info@odinzen.io**.
Security reports: see `SECURITY.md`.

## For programmers

The C core has no dependencies. Build the shared library the Python package loads:

- Windows: `bash scripts/build.sh` (clang from the conda environment named in the script;
  override with `MQMQA_ENV` or `MQMQA_CLANG`).
- Linux / macOS: any C11 compiler, for example

      cc -O2 -std=c11 -fPIC -shared -Isrc -o python/mqmqa/libmqmqa.so src/*.c -lm

  (name the output `libmqmqa.dylib` on macOS).

Then `pip install -e python` and `import mqmqa`. The browser build is
`bash scripts/build_wasm.sh` (emscripten), which writes `web/hephaestus.js`. Run the tests
with `pytest` from the repository root in an environment that also has pycalphad and Cantera.

## Converting databases

Any database Hephaestus has loaded can be saved in another format. In Python,
`Database.write_tdb`, `write_utdb`, `write_dat`, and `write_xtdb` return the file text
and write it when given a path, and an `.xtdb` file read with `mqmqa.XTDB` has
`write_xtdb`, `write_tdb`, `write_utdb`, and `write_dat`. In C they are
`mqmqa_db_write_*` (`src/db_write.c`) and `xtdb_write_*` (`src/xtdb.c`), exported to the
WebAssembly build like the readers.

- `.tdb` holds CEF solutions (with the Inden magnetic model) and stoichiometric compounds.
- `.utdb` adds MQMQA SUBQ liquids as the statements of `docs/UNIFIED_TDB_SPEC.md`.
- `.dat` (plain-text ChemSage) holds SUBQ and SUBG liquids, SUBL solutions, and compounds.
- `.xtdb` holds what the XTDB engine evaluates: CEF phases with one binary mixing
  sublattice, compounds, and, from an `.xtdb` source, the third-generation Einstein and
  two-state liquid models.

A model the target format cannot represent is refused with an error that names the model
and a format that can hold it, and no file is written: an MQMQA liquid in plain `.tdb` or
`.xtdb`, a SUBG liquid in `.utdb`, the magnetic model in `.dat` or `.xtdb`, an Einstein
or two-state term in `.tdb` or `.dat`. A source the reader had to skip
part of (a ChemSage magnetic record, a TDB parameter type the engine does not read) is
refused too, since the copy would silently lack it. Functions in a TDB source are written
expanded, one polynomial per temperature interval, with every coefficient printed to
read back as the same number.

`python/mqmqa/utdb_xtdb.py` is a separate converter between `.utdb` and `.xtdb` that
carries what the engine's own `.xtdb` writer refuses: the magnetic model, written as XTDB
defines it, and MQMQA liquids, written in a form proposed in `docs/XTDB_MQMQA_PROPOSAL.md`
because XTDB does not yet define their parameters. It works on the file text, so every
expression is kept as written:

```bash
python -m mqmqa.utdb_xtdb data/unified/FeC-FeOMgOSiO2.utdb steel.xtdb
python -m mqmqa.utdb_xtdb steel.xtdb steel.utdb
```

`python/mqmqa/dbbuild.py` is a different tool: it builds a
new `.dat` from a user's measured data, while the writers re-serialize a database that
is already loaded.

Convert only data you have the rights to use. Converting a database does not change its
license; the license of the source data applies. Every written file records this in its
header, with the source file name and the Hephaestus version. Hephaestus reads plain-text
files only and contains no decryption code, so an encrypted database cannot be opened or
converted.

File: orchid/catalog.json (part 1 of 48)
{
"orchid_commit": "786f64f438eed115d6528874c45a06ff551c57eb",
"source_doi": "10.1016/j.calphad.2025.102833",
"tolerance_J_per_mol_atoms": 0.1,
"datasets": [
{
"file": "AgAl-04Wit.tdb",
"system": "Ag-Al",
"kind": "alloy",
"sha256": "5e45c3ca7a36f2e6f35e3746779d8dbf073b7a0a83e5b2c8682c7cca05d62bdf",
"checked": true,
"caution": [],
"phases": [
"LIQUID",
"FCC_A1",
"BCC_A2",
"HCP_A3",
"CUB_A13"
],
"assessment": {
"citation": "V.T. Witusiewicz, U. Hecht, S.G. Fries, S. Rex, J. Alloys Compd. 385, 133-43(2004)",
"doi": "10.1016/j.jallcom.2004.04.126"
},
"other_sources": [],
"parameters": {
"primary": 20
},
"notes": [
"Dataset created 2019.03.23 by Bengt Hallstedt.",
"2020.03.29: Modified for use with GES6.",
"The hcp interaction could be problematic."
],
"pycalphad_max_diff": 0.0146,
"pycalphad_points": 20,
"valid_to_K": 2500.0
},
{
"file": "AgAl-20Ter.tdb",
"system": "Ag-Al",
"kind": "alloy",
"sha256": "a837f56ad4c96476bedbad9166e31b67f617629eff2f473385ec9acbe6caaa09",
"checked": true,
"caution": [],
"phases": [
"LIQUID",
"FCC_A1",
"BCC_A2",
"HCP_A3",
"CUB_A13"
],
"assessment": {
"citation": "S. Terlicka, A. Debski, W. Gierlotka, A. Wierzbicka-Miernik, A. Budziak, A. Sypien, M. Zabrocki, W. Gasior, Calphad, 68, 101739(2020)",
"doi": "10.1016/j.calphad.2020.101739"
},
"other_sources": [],
"parameters": {
"primary": 17
},
"notes": [
"Dataset created 2020.03.29 by Bengt Hallstedt.",
"Rather similar to 95Lim, possibly a small improvement.",
"This dataset reproduces the results from the author's tdb, but invariant",
"equilibria involving liquid differ up to 4 K compared to the table of",
"invariants in the paper. I.e. (slightly) different liquid parameters were",
"used to calculate the table.",
"The hcp interaction could be problematic.",
"Some of the hcp parameters are misprinted in the paper, correct parameters",
"from supplemental material."
],
"pycalphad_max_diff": 0.0146,
"pycalphad_points": 20,
"valid_to_K": 2500.0
},
{
"file": "AgAl-87Spe.tdb",
"system": "Ag-Al",
"kind": "alloy",
"sha256": "bc64253f66e7370a6cb9d2043ba7a3f429ea65e87d256b092e6192926b11d611",
"checked": true,
"caution": [],
"phases": [
"LIQUID",
"FCC_A1",
"BCC_A2",
"HCP_A3",
"CUB_A13"
],
"assessment": {
"citation": "P.J. Spencer, O. Kubaschewski, Monatshefte Chem., 118, 155-67(1987)",
"doi": "10.1007/BF00810049"
},
"other_sources": [],
"parameters": {
"primary": 21
},
"notes": [
"Dataset created 2010.11.13 by Bengt Hallstedt.",
"2020.03.29: Modified for use with GES6.",
"Pre-SGTE lattice stabilities used. With SGTE lattice stabilities, the",
"phase diagram is not reproduced.",
"All invariant equilibria are reproduced except the Liq+hcp+fcc eutectic.",
"It is at 830 K and x(Al)=0.647 instead of 838 K and x(Al)=0.673.",
"There is a small miscibility gap in the fcc phase below about 400 K on the",
"Ag rich side.",
"The hcp interaction can be expected to cause problems."
],
"pycalphad_max_diff": 0.0146,
"pycalphad_points": 20,
"valid_to_K": 2500.0
},
{
"file": "AgAl-95Lim-LB.tdb",
"system": "Ag-Al",
"kind": "alloy",
"sha256": "50d3ba34c63e1b8b6e5de02031794cf0830a185f34d33df3a3be2f6597dda704",
"checked": true,
"caution": [],
"phases": [
"LIQUID",
"FCC_A1",
"BCC_A2",
"HCP_A3",
"CUB_A13"
],
"assessment": {
"citation": "S.S. Lim, P.L. Rossiter, J.W. Tibballs, Calphad, 19, 131-41(1995), SGTE unary database V.4.1, 1999",
"doi": "10.1016/0364-5916(95)00014-6"
},
"other_sources": [],
"parameters": {
"primary": 16
},
"notes": [
"Dataset created 2010.11.13 by Bengt Hallstedt.",
"2020.03.29: Modified for use with GES6.",
"The hcp interaction could be problematic."
],
"pycalphad_max_diff": 0.0146,
"pycalphad_points": 20,
"valid_to_K": 2500.0
},
{
"file": "AgAs-18Shi.tdb",
"system": "Ag-As",
"kind": "alloy",
"sha256": "19a5e9774eb5c78b7e1db39b268592f580c520ccd475b23d6a8ca4bbff30349c",
"checked": true,
"caution": [],
"phases": [
"LIQUID",
"FCC_A1",
"BCC_A2",
"HCP_A3"
],
"assessment": {
"citation": "C. Shi, Y. Du, B. Hu, B. Yang, Y. Pan, F. Guo, S. Liu, Q. Du, Calphad, 62, 207-14(2018)",
"doi": "10.1016/j.calphad.2018.07.004"
},
"other_sources": [],
"parameters": {
"primary": 6,
"convention": 2
},
"notes": [
"Dataset created 2019.03.24 by Bengt Hallstedt.",
"2020.12.20: Modified for use with GES6.",
"Interactions have very large temperature dependence.",
"Invariant equilibria differ by up to 7 K. Rounding errors?",
"There is an inverse miscibility gap with a minmum at 2816 K and x(As)=0.11."
],
"pycalphad_max_diff": 0.0071,
"pycalphad_points": 19,
"valid_to_K": 1200.0
},
{
"file": "AgAu-88Has-LB.tdb",
"system": "Ag-Au",
"kind": "alloy",
"sha256": "f4ba1567c5750502886b1c903cae4800a7061000122b36697eef86fc3ecf81d6",
"checked": true,
"caution": [],
"phases": [
"LIQUID",
"FCC_A1",
"BCC_A2",
"HCP_A3"
],
"assessment": {
"citation": "S. Hassam, M. Gambino, M. Gaune-Escard, J.P. Bros, J. Agren, Metall. Trans. A, 19A, 409-16(1988)",
"doi": "10.1007/BF02649254"
},
"other_sources": [],
"parameters": {
"primary": 2,
"convention": 2
},
"notes": [
"Dataset created 2011.01.08 by Bengt Hallstedt.",
"2020.12.20: Modified for use with GES6."
],
"pycalphad_max_diff": 0.0146,
"pycalphad_points": 16,
"valid_to_K": 2500.0
},
{
"file": "AgB-20Zho.tdb",
"system": "Ag-B",
"kind": "alloy",
"sha256": "95c088f2f369a16b9a2d202fe7a6f187d294196dd63c43f6201f7bebb7a7e862",
"checked": true,
"caution": [],
"phases": [
"LIQUID",
"FCC_A1",
"BCC_A2",
"HCP_A3"
],
"assessment": {
"citation": "J. Zhou, B. Hu, Y. Jiang, C. Qiu, Y. Du, H. Yin, J. Phase Equilib. Diffus., 41, 257-68(2020)",
"doi": "10.1007/s11669-020-00813-5"
},
"other_sources": [],
"parameters": {
"primary": 2,
"convention": 2
},
"notes": [
"Dataset created 2021.03.04 by Bengt Hallstedt.",
"B modelled as substitutional in fcc. It is not clear how the fcc interaction",
"was derived.",
"ALPHA_RHOMBO_B is not included in 20Zho."
],
"pycalphad_max_diff": 0.0146,
"pycalphad_points": 22,
"valid_to_K": 2500.0
},
{
"file": "AgBi-94Kat.tdb",
"system": "Ag-Bi",
"kind": "alloy",
"sha256": "9b254b03596511d9af343e533921dcfdf394962cdbbdf4a346c5a8c7161a4d12",
"checked": true,
"caution": [],
"phases": [
"LIQUID",
"FCC_A1",
"BCC_A2",
"HCP_A3"
],
"assessment": {
"citation": "U.R. Kattner, W.J. Boettinger, J. Electron. Mater., 23, 603-10(1994)",
"doi": "10.1007/BF02653345"
},
"other_sources": [],
"parameters": {
"primary": 4,
"convention": 2
},
"notes": [
"Dataset created 2011.01.09 by Bengt Hallstedt.",
"2019.03.24: This dataset was previously incorrectly attributed to",
"B.-J. Lee 1999, unpublished.",
"2019.03.24: Corrected fcc interaction; +27975.7-16*T instead of +27975.7+16*T.",
"2023.02.24: Unary Bi changed from V4.4 to V5.0."
],
"pycalphad_max_diff": 0.0146,
"pycalphad_points": 19,
"valid_to_K": 2500.0
},
{
"file": "AgBi-99Ass.tdb",
"system": "Ag-Bi",
"kind": "alloy",
"sha256": "7518266c4e2a3c788cdc6d3a482f64303accee4c64b964602eb97bbf96c0e02b",
"checked": true,
"caution": [],
"phases": [
"LIQUID",
"FCC_A1",
"BCC_A2",
"HCP_A3"
],
"assessment": {
"citation": "J. Assal, B. Hallstedt, L.J. Gauckler, J. Am. Ceram. Soc., 82, 711-15(1999)",
"doi": "10.1111/j.1151-2916.1999.tb01821.x"
},
"other_sources": [
{
"citation": "I. Karakaya, W. T. Thompson, J. Phase Equilib., 14, 525-30(1993); Ag-Bi",
"doi": "10.1007/BF02671975",
"parameters": 3
}
],
"parameters": {
"paper_verified": 3,
"primary": 1,
"convention": 2
},
"notes": [
"Dataset created 2011.01.09 by Bengt Hallstedt.",
"2020.12.20: Modified for use with GES6.",
"2023.02.24: Unary Bi changed from V4.4 to V5.0."
],
"pycalphad_max_diff": 0.0146,
"pycalphad_points": 19,
"valid_to_K": 2500.0
},
{
"file": "AgCd-19Fis.tdb",
"system": "Ag-Cd",
"kind": "alloy",
"sha256": "34c2dd35b1690188de48291cea5d3a1df40e4f3bcc1281427ece28188b190392",
"checked": true,
"caution": [],
"phases": [
"LIQUID",
"FCC_A1",
"BCC_A2",
"HCP_A3",
"HCP_IM_A3"
],
"assessment": {
"citation": "E. Fischer, K. Gajavalli, G. Mikaelian, P. Benigni, J. Rogez, A. Decreton, M. Barrachin, Calphad, 64, 292-305(2019)",
"doi": "10.1016/j.calphad.2019.01.001"
},
"other_sources": [],
"parameters": {
"primary": 11
},
"notes": [
"Dataset created 2019.04.06 by Bengt Hallstedt.",
"2020.12.20: Modified for use with GES6."
],
"pycalphad_max_diff": 0.0094,
"pycalphad_points": 23,
"valid_to_K": 1600.0
},
{
"file": "AgCe-02Yin-LB.tdb",
"system": "Ag-Ce",
"kind": "alloy",
"sha256": "f1251075646ab97adcbef23c74a5f3a7d59076d3deb116002e8386e358980a34",
"checked": true,
"caution": [],
"phases": [
"LIQUID",
"FCC_A1",
"BCC_A2",
"HCP_A3"
],
"assessment": {
"citation": "F. Yin, M. Huang, X. Su, P. Zhang, Z. Li, Y. Shi, J. Alloys Compd., 334, 154-58(2002)",
"doi": "10.1016/S0925-8388(01)01757-1"
},
"other_sources": [],
"parameters": {
"primary": 8,
"convention": 1
},
"notes": [
"Dataset created 2011.01.09 by Bengt Hallstedt.",
"2020.12.20: Modified for use with GES6."
],
"pycalphad_max_diff": 0.0146,
"pycalphad_points": 28,
"valid_to_K": 2500.0
},
{
"file": "AgCo-09Zhu.tdb",
"system": "Ag-Co",
"kind": "alloy",
"sha256": "0227ed7caa6041c234525b8ef76eddd362561f298818267b9a67fb4d11ac4d5c",
"checked": true,
"caution": [],
"phases": [
"LIQUID",
"FCC_A1",
"BCC_A2",
"HCP_A3"
],
"assessment": {
"citation": "W.J. Zhu, H.S. Liu, J.S. Wang, H.Q. Dong, Z.P. Jin, J. Alloys Compd., 481, 503-8(2009)",
"doi": "10.1016/j.jallcom.2009.03.025"
},
"other_sources": [
{
"citation": "A.T. Dinsdale, Calphad, 15, 317-425(1991).",
"doi": "10.1016/0364-5916(91)90030-N",
"parameters": 6
}
],
"parameters": {
"paper_verified": 6,
"primary": 5,
"convention": 2
},
"notes": [
"Dataset created 2018.04.29 by Bengt Hallstedt.",
"2020.12.20: Modified for use with GES6."
],
"pycalphad_max_diff": 0.0146,
"pycalphad_points": 16,
"valid_to_K": 2500.0
},
{
"file": "AgCo-21Den.tdb",
"system": "Ag-Co",
"kind": "alloy",
"sha256": "6ef85141f46403066677ada4bbed02d96b89c2f9b19656100c29e27b9dc59939",
"checked": true,
"caution": [],
"phases": [
"LIQUID",
"FCC_A1",
"BCC_A2",
"HCP_A3"
],
"assessment": {
"citation": "C. Deng, H. Jiang, J. Zhao, L. Zhang, J. He, J. Mater. Sci., 56, 3455-71(2021)",
"doi": "10.1007/s10853-020-05431-7"
},
"other_sources": [
{
"citation": "A.T. Dinsdale, Calphad, 15, 317-425(1991).",
"doi": "10.1016/0364-5916(91)90030-N",
"parameters": 6
}
],
"parameters": {
"paper_verified": 6,
"primary": 5,
"convention": 2
},
"notes": [
"Dataset created 2021.03.29 by Bengt Hallstedt."
],
"pycalphad_max_diff": 0.0146,
"pycalphad_points": 16,
"valid_to_K": 2500.0
},
{
"file": "AgCr-20Qiu.tdb",
"system": "Ag-Cr",
"kind": "alloy",
"sha256": "ea4cb56095aea45ae21b78a9ce36f02d8c5fd10421c9b70e72b9499bf98f85e6",
"checked": true,
"caution": [],
"phases": [
"LIQUID",
"FCC_A1",
"BCC_A2",
"HCP_A3"
],
"assessment": {
"citation": "C. Qiu, B. Hu, J. Zhou, P. Wu, Y. Liu, C. Wang, Y. Du, Calphad, 68, 101734(2020)",
"doi": "10.1016/j.calphad.2019.101734"
},
"other_sources": [
{
"citation": "A.T. Dinsdale, Calphad, 15, 317-425(1991).",
"doi": "10.1016/0364-5916(91)90030-N",
"parameters": 6
}
],
"parameters": {
"paper_verified": 6,
"primary": 5,
"convention": 1
},
"notes": [
"Dataset created 2020.04.04 by Bengt Hallstedt.",
"The liquid interaction is extremely large and it is not stated how the",
"interactions were determined."
],
"pycalphad_max_diff": 0.0146,
"pycalphad_points": 16,
"valid_to_K": 2500.0
},
{
"file": "AgCr-21Shi.tdb",
"system": "Ag-Cr",
"kind": "alloy",
"sha256": "20f97ab537bb5c2ab70486ef45dee62af8dc2e627f16cd2a7e4f7ca4a546539b",
"checked": true,
"caution": [],
"phases": [
"LIQUID",
"FCC_A1",
"BCC_A2",
"HCP_A3"
],
"assessment": {
"citation": "C. Shi, Y. Liu, B. Yang, B. Jin, B. Hu, V.B. Rajkumar, Y. Du, J. Alloys Compd., 863, 158618(2021)",
"doi": "10.1016/j.jallcom.2021.158618"
},
"other_sources": [
{
"citation": "A.T. Dinsdale, Calphad, 15, 317-425(1991).",
"doi": "10.1016/0364-5916(91)90030-N",
"parameters": 6
}
],
"parameters": {
"paper_verified": 6,
"primary": 6
},
"notes": [
"Dataset created 2021.05.01 by Bengt Hallstedt."
],
"pycalphad_max_diff": 0.0146,
"pycalphad_points": 16,
"valid_to_K": 2500.0
},
{
"file": "AgCu-88Joe.tdb",
"system": "Ag-Cu",
"kind": "alloy",
"sha256": "efd48daf5625109e89e47a178983d5d683854fc33c88eb7cd863717be9b7f0ca",
"checked": true,
"caution": [],
"phases": [
"LIQUID",
"FCC_A1",
"BCC_A2",
"HCP_A3"
],
"assessment": {
"citation": "B. Joensson, J. Agren, J. Less-Common Met., 145, 153-66(1988)",
"doi": "10.1016/0022-5088(88)90272-X"
},
"other_sources": [
{
"citation": "F.H. Hayes, H.L. Lukas, G. Effenberg, G. Petzow, Z. Metallkd., 77, 749-54(1986); Ag-Cu",
"doi": "10.1515/ijmr-1986-771108",
"parameters": 2
}
],
"parameters": {
"primary": 2,
"paper_verified": 2,
"convention": 2
},
"notes": [
"Dataset created 2012.10.05 by Bengt Hallstedt.",
"2020.12.20: Modified for use with GES6.",
"Modified from 86Hay as a basis for modelling the strongly supercooled liquid."
],
"pycalphad_max_diff": 0.0146,
"pycalphad_points": 16,
"valid_to_K": 2500.0
},
{
"file": "AgEr-10Lon.tdb",
"system": "Ag-Er",
"kind": "alloy",
"sha256": "3e7d3227cef73c929d42c931e87da97e914cbae3c3887a425a00459d4cb6c33c",
"checked": true,
"caution": [],
"phases": [
"LIQUID",
"FCC_A1",
"BCC_A2",
"HCP_A3"
],
"assessment": {
"citation": "Z.H. Long, Y.J. Yang, S. Jin, H.S. Liu, F. Zheng, Z.P. Jin, J. Alloys Compd., 489, 146-51(2010)",
"doi": "10.1016/j.jallcom.2009.09.036"
},
"other_sources": [],
"parameters": {
"primary": 9,
"convention": 1
},
"notes": [
"Dataset created 2017.07.23 by Bengt Hallstedt.",
"2020.12.20: Modified for use with GES6."
],
"pycalphad_max_diff": 0.0146,
"pycalphad_points": 25,
"valid_to_K": 2500.0
},
{
"file": "AgEr-10Wan.tdb",
"system": "Ag-Er",
"kind": "alloy",
"sha256": "b2618a17c51bcc1d7a760ea95342eecfcb4b7db185ae7dae8bbd83f376c84328",
"checked": true,
"caution": [],
"phases": [
"LIQUID",
"FCC_A1",
"BCC_A2",
"HCP_A3",
"AG51ER14"
],
"assessment": {
"citation": "S.L. Wang, C.P. Wang, X.J. Liu, A.T. Tang, F.S. Pan, K. Ishida, J. Alloys Compd., 490, 145-49(2010)",
"doi": "10.1016/j.jallcom.2009.10.039"
},
"other_sources": [],
"parameters": {
"primary": 12,
"convention": 1
},
"notes": [
"Dataset created 2017.07.23 by Bengt Hallstedt.",
"2020.12.20: Modified for use with GES6.",
"The liquid interaction is ugly.",
"There are misprints in the liquid and fcc interactions.",
"Invariant temperatures still differ by up to 3 K.",
"There is an inverse miscibility gap with a minimum at 4654 K and x(Er)=0.43."
],
"pycalphad_max_diff": 0.0146,
"pycalphad_points": 26,
"valid_to_K": 2500.0
},
{
"file": "AgFe-20Zho.tdb",
"system": "Ag-Fe",
"kind": "alloy",
"sha256": "677fab8182cdea2bcd028904930616e8b92ff52292546db2251f8eecb44222a6",
"checked": true,
"caution": [],
"phases": [
"LIQUID",
"FCC_A1",
"BCC_A2",
"HCP_A3"
],
"assessment": {
"citation": "J. Zhou, B. Hu, Y. Jiang, C. Qiu, Y. Du, H. Yin, J. Phase Equilib. Diffus., 41, 257-68(2020)",
"doi": "10.1007/s11669-020-00813-5"
},
"other_sources": [
{
"citation": "A.T. Dinsdale, Calphad, 15, 317-425(1991).",
"doi": "10.1016/0364-5916(91)90030-N",
"parameters": 4
}
],
"parameters": {
"paper_verified": 4,
"primary": 5
},
"notes": [
"Dataset created 2021.03.04 by Bengt Hallstedt."
],
"pycalphad_max_diff": 0.0146,
"pycalphad_points": 16,
"valid_to_K": 2500.0
},
{
"file": "AgGa-06Zha.tdb",
"system": "Ag-Ga",
"kind": "alloy",
"sha256": "5964e1fd9ccd10cfbd83b6fdb346d25ea7ffa5fe817f572358e120a1cd57f94d",
"checked": true,
"caution": [],
"phases": [
"LIQUID",
"FCC_A1",
"BCC_A2",
"HCP_A3",
"AG2GA_C22"
],
"assessment": {
"citation": "Y. Zhang, J.-B. Li, J.K. Liang, Q.L. Liu, Y.G. Xiao, Q. Zhang, G.H. Rao, C.R. Li, Calphad, 30, 316-22(2006)",
"doi": "10.1016/j.calphad.2006.02.004"
},
"other_sources": [],
"parameters": {
"primary": 11
},
"notes": [
"Dataset created 2019.04.06 by Bengt Hallstedt.",
"2020.12.20: Modified for use with GES6.",
"The phase diagram is only approximately reproduced. There seems to be some",
"misprint in their parameter table.",
"The fcc interaction is not acceptable. There is a large fcc phase field above",
"1540 K."
],
"pycalphad_max_diff": 0.0147,
"pycalphad_points": 26,
"valid_to_K": 2500.0
},
{
"file": "AgGa-11Gie.tdb",
"system": "Ag-Ga",
"kind": "alloy",
"sha256": "3ca7f3c42581b3ee18b8fb39d6f729ef55f565cfd1573fc855f46fef9111e82f",
"checked": true,
"caution": [],
"phases": [
"LIQUID",
"FCC_A1",
"BCC_A2",
"HCP_A3",
"AG2GA_C22"
],
"assessment": {
"citation": "W. Gierlotka, D. Jendrzejczyk-Handzlik, J. Alloys Compd., 509, 38-42(2011)",
"doi": "10.1016/j.jallcom.2010.08.136"
},
"other_sources": [],
"parameters": {
"primary": 11
},
"notes": [
"Dataset created 2014.12.13 by Bengt Hallstedt.",
"2020.12.20: Modified for use with GES6."
],
"pycalphad_max_diff": 0.0146,
"pycalphad_points": 26,
"valid_to_K": 2500.0
},
{
"file": "AgGe-11Wan.tdb",
"system": "Ag-Ge",
"kind": "alloy",
"sha256": "ee980cd7d96cd65640c7356ecc0c7ac3684d5e0d6c9e6bea9532f66373f24559",
"checked": true,
"caution": [],
"phases": [
"LIQUID",
"FCC_A1",
"BCC_A2",
"HCP_A3"
],
"assessment": {
"citation": "J. Wang, Y.J. Liu, C.Y. Tang, L.B. Liu, H.Y. Zhou, Z.P. Jin, Thermochim. Acta, 512, 240-46(2011)",
"doi": "10.1016/j.tca.2010.11.003"
},
"other_sources": [],
"parameters": {
"primary": 5,
"convention": 4
},
"notes": [
"Dataset created 2019.04.13 by Bengt Hallstedt.",
"2020.12.20: Modified for use with GES6."
],
"pycalphad_max_diff": 0.0146,
"pycalphad_points": 19,
"valid_to_K": 2500.0
},
{
"file": "AgGe-18Raj.tdb",
"system": "Ag-Ge",
"kind": "alloy",
"sha256": "76195dd4c052f435fdc403917b36910abbc5b680653b5b13f0cd57b30ded5082",
"checked": true,
"caution": [],
"phases": [
"LIQUID",
"FCC_A1",
"BCC_A2",
"HCP_A3"
],
"assessment": {
"citation": "V.B. Rajkumar, S.-W. Chen, J. Electron. Mater., 47, 3666-77(2018)",
"doi": "10.1007/s11664-018-6216-7"
},
"other_sources": [],
"parameters": {
"primary": 6,
"convention": 6
},
"notes": [
"Dataset created 2019.04.13 by Bengt Hallstedt.",
"2020.12.20: Modified for use with GES6."
],
"pycalphad_max_diff": 0.0146,
"pycalphad_points": 19,
"valid_to_K": 2500.0
},
{
"file": "AgGe-88Che-LB.tdb",
"system": "Ag-Ge",
"kind": "alloy",
"sha256": "30d36f0532b3185255f40b154c857353e3d92c9a8fb851b4f3c3340f0eafbb50",
"checked": true,
"caution": [],
"phases": [
"LIQUID",
"FCC_A1",
"BCC_A2",
"HCP_A3",
"DIAMOND_A4"
],
"assessment": {
"citation": "P.-Y. Chevalier, Thermochim. Acta, 130, 25-32(1988)",
"doi": "10.1016/0040-6031(88)87047-3"
},
"other_sources": [],
"parameters": {
"primary": 6,
"convention": 4
},
"notes": [
"Dataset created 2011.01.10 by Bengt Hallstedt.",
"2020.12.20: Modified for use with GES6.",
"Ag solubility in Ge is included in the paper but not in LB."
],
"pycalphad_max_diff": 0.0146,
"pycalphad_points": 20,
"valid_to_K": 2500.0
},
{
"file": "AgHg-12Liu.tdb",
"system": "Ag-Hg",
"kind": "alloy",
"sha256": "39dc2bfee53e4124e77e582f6086c935e385083010df60383363770af64ac169",
"checked": true,
"caution": [],
"phases": [
"LIQUID",
"FCC_A1"
],
"assessment": {
"citation": "Y. Liu, G. Wang, J. Wang, Y. Chen, Z. Long, Thermochim. Acta, 547, 83-88(2012)",
"doi": "10.1016/j.tca.2012.08.004"
},
"other_sources": [],
"parameters": {
"primary": 7
},
"notes": [
"Dataset created 2018.03.17 by Bengt Hallstedt.",
"2020.12.20: Modified for use with GES6.",
"Ag11Hg9 is modelled as an intermetallic phase, but should be modelled as",
"HCP_A3."
],
"pycalphad_max_diff": 0.0117,
"pycalphad_points": 23,
"valid_to_K": 2000.0
},
{
"file": "AgIn-01Mos.tdb",
"system": "Ag-In",
"kind": "alloy",
"sha256": "8135d127623e0a9013d8029e11addf46d43b24e1ec934005661f5597a0377f6d",
"checked": true,
"caution": [],
"phases": [
"LIQUID",
"FCC_A1",
"BCC_A2",
"HCP_A3"
],
"assessment": {
"citation": "Z. Moser, W. Gasior, J. Pstrus, W. Zakulski, I. Ohnuma, X.J. Liu, Y. Inohana, K. Ishida, J. Electron. Mater., 30, 1120-28(2001)",
"doi": "10.1007/s11664-001-0138-4"
},
"other_sources": [],
"parameters": {
"primary": 11,
"convention": 2
},
"notes": [
"Dataset created 2019.04.07 by Bengt Hallstedt.",
"2020.12.20: Modified for use with GES6.",
"bcc and Ag3In not included as stable phases."
],
"pycalphad_max_diff": 0.0146,
"pycalphad_points": 25,
"valid_to_K": 2500.0
},
{
"file": "AgIn-12Gie.tdb",
"system": "Ag-In",
"kind": "alloy",
"sha256": "2d44091621ab6487acdd987b8a85c922a12657311bfeb987b529323d1cdd15c5",
"checked": true,
"caution": [],
"phases": [
"LIQUID",
"FCC_A1",
"BCC_A2",
"HCP_A3",
"AG2IN_D83"
],
"assessment": {
"citation": "W. Gierlotka, J. Electron. Mater., 41, 86-108(2012)",
"doi": "10.1007/s11664-011-1757-z"
},
"other_sources": [],
"parameters": {
"primary": 13,
"convention": 2
},
"notes": [
"Dataset created 2019.04.07 by Bengt Hallstedt.",
"2020.12.20: Modified for use with GES6.",
"bcc and Ag3In not included as stable phases.",
"The liquid interaction is ugly."
],
"pycalphad_max_diff": 0.0146,
"pycalphad_points": 26,
"valid_to_K": 2500.0
},
{
"file": "AgIn-18Muz.tdb",
"system": "Ag-In",
"kind": "alloy",
"sha256": "c7853514773b1fdba4937525e737d4b9481d4c2e173df43539aa645b7b12db3b",
"checked": true,
"caution": [],
"phases": [
"LIQUID",
"FCC_A1",
"BCC_A2",
"HCP_A3",
"AG9IN4_D83"
],
"assessment": {
"citation": "C.P. Muzzillo, T. Anderson, J. Mater. Sci., 53, 6893-6910(2018)",
"doi": "10.1007/s10853-018-1999-8"
},
"other_sources": [
{
"citation": "W. Gierlotka, J. Electron. Mater., 41, 86-108(2012); Ag-In",
"doi": "10.1007/s11664-011-1757-z",
"parameters": 9
}
],
"parameters": {
"paper_verified": 9,
"primary": 7
},
"notes": [
"Dataset created 2019.07.20 by Bengt Hallstedt.",
"2020.12.20: Modified for use with GES6.",
"Modified from 12Gie.",
"The liquid interaction is ugly.",
"Invariant equilibria involving the bcc phase are up to 15 K too high. The",
"problem might be with the fcc interaction (which was taken from 12Gie and",
"not printed in the present parameter table)."
],
"pycalphad_max_diff": 0.0146,
"pycalphad_points": 26,
"valid_to_K": 2500.0
},
{
"file": "AgIn-19Fis.tdb",
"system": "Ag-In",
"kind": "alloy",
"sha256": "4cca7ad748e801ffd31af18a3ee8dc141526869f2a465276cb689d1d48fee71f",
"checked": true,
"caution": [],
"phases": [
"LIQUID",
"FCC_A1",
"BCC_A2",
"HCP_A3"
],
"assessment": {
"citation": "E. Fischer, K. Gajavalli, G. Mikaelian, P. Benigni, J. Rogez, A. Decreton, M. Barrachin, Calphad, 64, 292-305(2019)",
"doi": "10.1016/j.calphad.2019.01.001"
},
"other_sources": [],
"parameters": {
"primary": 14
},
"notes": [
"Dataset created 2019.04.07 by Bengt Hallstedt.",
"2020.12.20: Modified for use with GES6."
],
"pycalphad_max_diff": 0.0146,
"pycalphad_points": 28,
"valid_to_K": 2500.0
},
{
"file": "AgIn-98Kor.tdb",
"system": "Ag-In",
"kind": "alloy",
"sha256": "4c8fd91ba6cf605ce7d3e75ea4083b0bd14cdd84879b05dc05cb92f028af15c5",
"checked": true,
"caution": [],
"phases": [
"LIQUID",
"FCC_A1",
"BCC_A2",
"HCP_A3"
],
"assessment": {
"citation": "T.-M. Korhonen, J.K. Kivilahti, J. Electron. Mater., 27, 149-58(1998)",
"doi": "10.1007/s11664-998-0205-1"
},
"other_sources": [],
"parameters": {
"primary": 11,
"convention": 3
},
"notes": [
"Dataset created 2019.04.07 by Bengt Hallstedt.",
"2020.12.20: Modified for use with GES6.",
"bcc and Ag3In not included as stable phases."
],
"pycalphad_max_diff": 0.0146,
"pycalphad_points": 25,
"valid_to_K": 2500.0
},
{
"file": "AgLa-00Li.tdb",
"system": "Ag-La",
"kind": "alloy",
"sha256": "3c614db77cf33b534b37be06c52dc44338f456af723fdef9b2f70f1ef5b85683",
"checked": true,
"caution": [],
"phases": [
"LIQUID",
"FCC_A1",
"BCC_A2"
],
"assessment": {
"citation": "Z. Li, X. Su, F. Yin, C. Chen, J. Alloys Compd., 299, 195-98(2000)",
"doi": "10.1016/S0925-8388(99)00686-6"
},
"other_sources": [],
"parameters": {
"primary": 10
},
"notes": [
"Dataset created 2018.03.18 by Bengt Hallstedt.",
"2020.12.20: Modified for use with GES6.",
"There is a huge inverse bcc phase field above 1726 K, probably covering",
"an inverse miscibility gap."
],
"pycalphad_max_diff": 0.0146,
"pycalphad_points": 30,
"valid_to_K": 2500.0
},
{
"file": "AgLu-18Shi.tdb",
"system": "Ag-Lu",
"kind": "alloy",
"sha256": "be02bf2c5df06dfd9ee5a3d8c4021f73682dff99225723db426de58dcd693dd2",
"checked": true,
"caution": [],
"phases": [
"LIQUID",
"FCC_A1",
"HCP_A3"
],
"assessment": {
"citation": "C. Shi, Y. Du, B. Hu, B. Yang, Y. Pan, F. Guo, S. Liu, Q. Du, Calphad, 62, 207-14(2018)",
"doi": "10.1016/j.calphad.2018.07.004"
},
"other_sources": [],
"parameters": {
"primary": 8
},
"notes": [
"Dataset created 2019.03.24 by Bengt Hallstedt.",
"2020.12.20: Modified for use with GES6.",
"This is not convincing and could just as well be classified as broken, but",
"it does reproduce the published phase diagram.",
"There is an inverse fcc stability range with a minimum at 1632 K, which is",
"below the melting point of Lu. At higher temperature there is a massive",
"inverse liquid miscibility gap."
],
"pycalphad_max_diff": 0.0146,
"pycalphad_points": 24,
"valid_to_K": 2500.0
},
{
"file": "AgMn-90Kar.tdb",
"system": "Ag-Mn",
"kind": "alloy",
"sha256": "0d7140384c10ff2293fb524cc17b5a5f54529203283c9e9c9729f038a64396ae",
"checked": true,
"caution": [],
"phases": [
"LIQUID",
"FCC_A1",
"BCC_A2",
"HCP_A3",
"CBCC_A12",
"CUB_A13"
],
"assessment": {
"citation": "I. Karakaya, W.T. Thompson, Bull. Alloy Phase Diag., 11, 480-86(1990)",
"doi": "10.1007/BF02898263"
},
"other_sources": [
{
"citation": "A.T. Dinsdale, Calphad, 15, 317-425(1991).",
"doi": "10.1016/0364-5916(91)90030-N",
"parameters": 8
}
],
"parameters": {
"paper_verified": 8,
"primary": 11,
"convention": 6
},
"notes": [
"Dataset created 2017.07.23 by Bengt Hallstedt.",
"2020.12.20: Modified for use with GES6.",
"90Kar used pre-SGTE unary data (with a higher alpha/beta-Mn transition).",
"In spite of this invariant equilibria differ by less than 7 K, except",
"fcc-A1+cub-A13+cbcc-A12 which differs by about 20 K."
],
"pycalphad_max_diff": 0.0117,
"pycalphad_points": 24,
"valid_to_K": 2000.0
},
{
"file": "AgNa-12Hao.tdb",
"system": "Ag-Na",
"kind": "alloy",
"sha256": "b6ab0c4371db08b1f8ca7d14ac82085616e7bbc910b2902bba6ae50efb988477",
"checked": true,
"caution": [],
"phases": [
"LIQUID",
"FCC_A1",
"BCC_A2",
"HCP_A3"
],
"assessment": {
"citation": "D. Hao, M. Bu, Y. Wang, Y. Tang, Q. Gao, M. Wang, B. Hu, Y. Du, J. Mining Metall. B, 48, 273-82(2012)",
"doi": "10.2298/JMMB120113024H"
},
"other_sources": [],
"parameters": {
"primary": 5,
"convention": 1
},
"notes": [
"Dataset created 2018.03.18 by Bengt Hallstedt.",
"2020.12.20: Modified for use with GES6."
],
"pycalphad_max_diff": 0.0135,
"pycalphad_points": 19,
"valid_to_K": 2300.0
},
{
"file": "AgNb-22Zha.tdb",
"system": "Ag-Nb",
"kind": "alloy",
"sha256": "654c9535c6b1a0d99d7acabac545aa97abeb4d53d86ed32d4d9c0ce7f2e0c26b",
"checked": true,
"caution": [],
"phases": [
"LIQUID",
"FCC_A1",
"BCC_A2",
"HCP_A3"
],
"assessment": {
"citation": "Y. Zhang, B. Hu, H. Yin, S. Liu, Y. Du, J. Phase Equilib. Diffus., 43, 533-46(2022)",
"doi": "10.1007/s11669-022-00998-x"
},
"other_sources": [],
"parameters": {
"primary": 4
},
"notes": [
"Dataset created 2023.05.19 by Bengt Hallstedt.",
"An ideal liquid model is used, resulting in a simple eutectic system. This",
"is in conflict with (the very few) experimental data which suggest liquid",
"immiscibility. Thus, 04Kor probably provides a better representation of",
"this system."
],
"pycalphad_max_diff": 0.0146,
"pycalphad_points": 16,
"valid_to_K": 2500.0
},
{
"file": "AgNd-09Wan.tdb",
"system": "Ag-Nd",
"kind": "alloy",
"sha256": "46cc8fb25562c381c9e953a1a900ba3ecb6141e03f3090a454c797a4f23c8267",
"checked": true,
"caution": [],
"phases": [
"LIQUID",
"FCC_A1",
"BCC_A2",
"HCP_A3",
"DHCP"
],
"assessment": {
"citation": "S.L. Wang, C.P. Wang, X.J. Liu, K. Ishida, J. Alloys Compd., 476, 245-52(2009)",
"doi": "10.1016/j.jallcom.2008.09.129"
},
"other_sources": [],
"parameters": {
"primary": 12,
"convention": 2
},
"notes": [
"Dataset created 2016.06.06 by Bengt Hallstedt.",
"2020.12.20: Modified for use with GES6.",
"Invariant equilibria differ by up to 1.2 K, probably from changing from",
"fractional to integar compositions."
],
"pycalphad_max_diff": 0.0106,
"pycalphad_points": 32,
"valid_to_K": 1800.0
},
{
"file": "AgNi-08Liu.tdb",
"system": "Ag-Ni",
"kind": "alloy",
"sha256": "963eadbc8f90641306464ee12739b96ea624b9b53b1ed81977396f3b82f22ef5",
"checked": true,
"caution": [],
"phases": [
"LIQUID",
"FCC_A1",
"BCC_A2",
"HCP_A3"
],
"assessment": {
"citation": "X.J. Liu, F. Gao, C.P. Wang, K. Ishida, J. Electron. Mater., 37, 210-17(2008)",
"doi": "10.1007/s11664-007-0315-1"
},
"other_sources": [
{
"citation": "A.T. Dinsdale, Calphad, 15, 317-425(1991).",
"doi": "10.1016/0364-5916(91)90030-N",
"parameters": 6
}
],
"parameters": {
"paper_verified": 6,
"primary": 4,
"convention": 4
},
"notes": [
"Dataset created 2017.07.23 by Bengt Hallstedt.",
"2020.12.20: Modified for use with GES6."
],
"pycalphad_max_diff": 0.0146,
"pycalphad_points": 16,
"valid_to_K": 2500.0
},
{
"file": "AgNi-17Raj.tdb",
"system": "Ag-Ni",
"kind": "alloy",
"sha256": "d8845da8400c41e90c61c86cbf914c0b4ee53d9072306121abd62c539048cf9d",
"checked": true,
"caution": [],
"phases": [
"LIQUID",
"FCC_A1",
"BCC_A2",
"HCP_A3"
],
"assessment": {
"citation": "V.B. Rajkumar, S.-W. Chen, J. Electron. Mater., 46, 2282-89(2017)",
"doi": "10.1007/s11664-016-5246-2"
},
"other_sources": [
{
"citation": "A.T. Dinsdale, Calphad, 15, 317-425(1991).",
"doi": "10.1016/0364-5916(91)90030-N",
"parameters": 6
}
],
"parameters": {
"paper_verified": 6,
"primary": 4,
"convention": 4
},
"notes": [
"Dataset created 2017.07.23 by Bengt Hallstedt.",
"2020.12.20: Modified for use with GES6.",
"The assessment is supported by MD simulations, but the fit of the Ni",
"solubility in fcc-Ag and liquid Ag is not particularly good.",
"The Ag solubility in fcc-Ni is much lower than in 08Liu. 17Raj claim that",
"this is in accordance with their experiments. It is unclear if there is any",
"other data."
],
"pycalphad_max_diff": 0.0146,
"pycalphad_points": 16,
"valid_to_K": 2500.0
},
{
"file": "AgPb-10Gie.tdb",
"system": "Ag-Pb",
"kind": "alloy",
"sha256": "b92d42c0b4253e281dae3aae391aaa0078ee968a4be20f938abf69463f1c942f",
"checked": true,
"caution": [],
"phases": [
"LIQUID",
"FCC_A1",
"BCC_A2",
"HCP_A3"
],
"assessment": {
"citation": "W. Gierlotka, J. Lapsa, K. Fitzner, J. Phase Equilib. Diffus., 31, 509-17(2010)",
"doi": "10.1007/s11669-010-9791-8"
},
"other_sources": [],
"parameters": {
"primary": 5,
"convention": 4
},
"notes": [
"Dataset created 2019.04.18 by Bengt Hallstedt.",
"2020.12.20: Modified for use with GES6."
],
"pycalphad_max_diff": 0.0123,
"pycalphad_points": 16,
"valid_to_K": 2100.0
},
{
"file": "AgPb-10Has.tdb",
"system": "Ag-Pb",
"kind": "alloy",
"sha256": "883ee79c97de9f3bb63a5fe0e94b112bde96db19d7140cf52809035641e8a910",
"checked": true,
"caution": [],
"phases": [
"LIQUID",
"FCC_A1",
"BCC_A2",
"HCP_A3"
],
"assessment": {
"citation": "S. Hassam, D. Boa, P. Benigni, J. Rogez, Thermochim. Acta, 510, 37-45(2010)",
"doi": "10.1016/j.tca.2010.06.020"
},
"other_sources": [],
"parameters": {
"primary": 6,
"convention": 6
},
"notes": [
"Dataset created 2019.04.18 by Bengt Hallstedt."
],
"pycalphad_max_diff": 0.0123,
"pycalphad_points": 16,
"valid_to_K": 2100.0
},
{
"file": "AgPb-86Hay.tdb",
"system": "Ag-Pb",
"kind": "alloy",
"sha256": "b1e63eaf751e100904e4c53c21a2f0862cba28806b674fb840f18e74cd411d52",
"checked": true,
"caution": [],
"phases": [
"LIQUID",
"FCC_A1",
"BCC_A2",
"HCP_A3"
],
"assessment": {
"citation": "F.H. Hayes, H.L. Lukas, G. Effenberg, G. Petzow, Z. Metallkd., 77, 749-54(1986)",
"doi": "10.1515/ijmr-1986-771108"
},
"other_sources": [],
"parameters": {
"primary": 5,
"convention": 4
},
"notes": [
"Dataset created 2011.04.10 by Bengt Hallstedt.",
"2020.12.20: Modified for use with GES6.",
"This version is very similar to the 00Luk version. The 98Luk version shows",
"a higher Pb solubility in fcc-Ag above the eutectic temperature.",
"The linear T-term of L(LIQUID,AG,PB;0) was subseuqently changed to +44.9453*T",
"from +38.59515*T in the paper, probably because of changed lattice stability",
"for Ag."
],
"pycalphad_max_diff": 0.0123,
"pycalphad_points": 16,
"valid_to_K": 2100.0
},
{
"file": "AgPb-94Lee.tdb",
"system": "Ag-Pb",
"kind": "alloy",
"sha256": "2f073721af8c64a8055837113e38113b3cee4d02fc9ea81c8f54d3e2acd74402",
"checked": true,
"caution": [],
"phases": [
"LIQUID",
"FCC_A1",
"BCC_A2",
"HCP_A3"
],
"assessment": {
"citation": "B.-J. Lee, C.-S. Oh, D.N. Lee, J. Alloys Compd., 215, 293-301(1994)",
"doi": "10.1016/0925-8388(94)90857-5"
},
"other_sources": [],
"parameters": {
"primary": 5,
"convention": 4
},
"notes": [
"Dataset created 2019.04.18 by Bengt Hallstedt.",
"2020.12.20: Modified for use with GES6."
],
"pycalphad_max_diff": 0.0123,
"pycalphad_points": 16,
"valid_to_K": 2100.0
},
{
"file": "AgPd-10Sop.tdb",
"system": "Ag-Pd",
"kind": "alloy",
"sha256": "3000a173c9756cd597b52426fcf61b4f8605d3d390e32ac53efa4fcfb5684e96",
"checked": true,
"caution": [],
"phases": [
"LIQUID",
"FCC_A1",
"BCC_A2",
"HCP_A3"
],
"assessment": {
"citation": "J. Sopousek, A. Zemanova, J. Vrestal, P. Broz, J. Alloys Compd., 504, 431-34(2010)",
"doi": "10.1016/j.jallcom.2010.05.141"
},
"other_sources": [],
"parameters": {
"primary": 4,
"convention": 4
},
"notes": [
"Dataset created 2019.04.19 by Bengt Hallstedt.",
"2020.12.20: Modified for use with GES6."
],
"pycalphad_max_diff": 0.0146,
"pycalphad_points": 16,
"valid_to_K": 2500.0
},
{
"file": "AgPd-99Gho.tdb",
"system": "Ag-Pd",
"kind": "alloy",
"sha256": "ab44297fb64b1b047f3ae0e460d4f21498bdfb8a2ae6665e72126a760d3dfef6",
"checked": true,
"caution": [],
"phases": [
"LIQUID",
"FCC_A1",
"BCC_A2",
"HCP_A3"
],
"assessment": {
"citation": "G. Ghosh, C. Kantner, G.B. Olson, J. Phase Equilib., 20, 295-308(1999)",
"doi": "10.1361/105497199770335811"
},
"other_sources": [],
"parameters": {
"primary": 4,
"convention": 4
},
"notes": [
"Dataset created 2011.04.10 by Bengt Hallstedt.",
"2020.12.20: Modified for use with GES6."
],
"pycalphad_max_diff": 0.0146,
"pycalphad_points": 16,
"valid_to_K": 2500.0
},
{
"file": "AgPd-99Mor.tdb",
"system": "Ag-Pd",
"kind": "alloy",
"sha256": "9cf28cdbc447854a03acbe05f7ed88b455ca3958ee16fe7a07eb31ef06298606",
"checked": true,
"caution": [],
"phases": [
"LIQUID",
"FCC_A1",
"BCC_A2",
"HCP_A3"
],
"assessment": {
"citation": "S. Morioka, M. Hasebe, J. Phase Equilib., 20, 244-57(1999)",
"doi": "10.1361/105497199770335785"
},
"other_sources": [],
"parameters": {
"primary": 4,
"convention": 4
},
"notes": [
"Dataset created 2019.04.19 by Bengt Hallstedt.",
"2020.12.20: Modified for use with GES6."
],
"pycalphad_max_diff": 0.0146,
"pycalphad_points": 16,
"valid_to_K": 2500.0
},
{
"file": "AgPr-00Yin.tdb",
"system": "Ag-Pr",
"kind": "alloy",
"sha256": "5e256b7f49515adba80ef6239ca411df91b0a0ff567c6568f5e3d5d95a3473c4",
"checked": true,
"caution": [],
"phases": [
"LIQUID",
"FCC_A1",
"BCC_A2",
"DHCP"
],
"assessment": {
"citation": "F. Yin, X. Su, Z. Li, P. Zhang, M. Huang, Y. Shi, J. Alloys Compd., 307, 202-6(2000)",
"doi": "10.1016/S0925-8388(00)00812-4"
},
"other_sources": [],
"parameters": {
"primary": 11
},
"notes": [
"Dataset created 2021.10.16 by Bengt Hallstedt.",
"00Yin set G(DHCP,AG) and G(FCC_A1,PR:VA) to zero, which makes no sense.",
"Since dhcp-Pr is shown with some solubility in the paper, these \"lattice",
"stabilities\" are kept together with the interactions from the paper.",
"The bcc = L + dhcp equilibrium is at 905 K instead of 919 K, but other",
"invariant equilibria are reproduced."
],
"pycalphad_max_diff": 0.0146,
"pycalphad_points": 31,
"valid_to_K": 2500.0
},
{
"file": "AgPt-87Kar.tdb",
"system": "Ag-Pt",
"kind": "alloy",
"sha256": "8f1b7c8efd759d85fd7f42982ce1b6a6f8ef476b2a97b7f64c034036e47e3405",
"checked": true,
"caution": [],
"phases": [
"LIQUID",
"FCC_A1",
"BCC_A2",
"HCP_A3"
],
"assessment": {
"citation": "I. Karakaya, W.T. Thompson, Bull. Alloy Phase Diag., 8, 334-40(1987)",
"doi": "10.1007/BF02869269"
},
"other_sources": [],
"parameters": {
"primary": 8,
"convention": 6
},
"notes": [
"Dataset created 2021.10.10 by Bengt Hallstedt.",
"The phase diagram is well reproduced in terms of compositions, but the",
"peritectic is at 1472 K instead of 1459 K, probably due to changed unary",
"data. The LB version reproduces the peritectic temperature, but does not",
"reproduce the phase diagram particularly well.",
"A number of intermetallic phases are suggested in 87Kar, but in a later",
"investigation (Durussel, Feschotte 1996) only Ag15Pt17 was found",
"(stable below 1076 K)."
],
"pycalphad_max_diff": 0.0146,
"pycalphad_points": 16,
"valid_to_K": 2500.0
},
{
"file": "AgRh-86Kar.tdb",
"system": "Ag-Rh",
"kind": "alloy",
"sha256": "0b9fa038f39bd2147fe5243ff94a3cc375dfbd1c95e02d23db5fc52dc5e10de3",
"checked": true,
"caution": [],
"phases": [
"LIQUID",
"FCC_A1",
"BCC_A2",
"HCP_A3"
],
"assessment": {
"citation": "I. Karakaya, W.T. Thompson, Bull. Alloy Phase Diag., 7, 362-65(1986)",
"doi": "10.1007/BF02873023"
},
"other_sources": [],
"parameters": {
"primary": 4,
"convention": 4
},
"notes": [
"Dataset created 2021.10.10 by Bengt Hallstedt.",
"This is essentially the LB dataset, but the parameters from 86Kar are not",
"quite correctly reproduced in LB. The fcc model from 86Kar is incomplete and",
"was probably refitted for LB.",
"In the present dataset the fcc parameters were refitted to the phase diagram",
"from 86Kar. The phase diagram could not be exactly reproduced, but",
"temperature differences are less than 5 K. The large solubility of Ag in",
"fcc-Rh is questionable. This leads to a very asymmetric excess Gibbs energy.",
"The temperature dependence of the subregular fcc interaction had to be",
"limited."
],
"pycalphad_max_diff": 0.0146,
"pycalphad_points": 16,
"valid_to_K": 2500.0
},
{
"file": "AgS-18Shi.tdb",
"system": "Ag-S",
"kind": "oxide",
"sha256": "88ca76a77dda3d77f178d89e008329344b9ea7239d4279cbe56f34dffdf45391",
"checked": true,
"caution": [],
"phases": [
"LIQUID",
"AG2S_BETA",
"AG2S_GAMMA"
],
"assessment": {
"citation": "C. Shi, Y. Du, B. Hu, B. Yang, Y. Pan, F. Guo, S. Liu, Q. Du, Calphad, 62, 207-14(2018)",
"doi": "10.1016/j.calphad.2018.07.004"
},
"other_sources": [],
"parameters": {
"primary": 10
},
"notes": [
"Dataset created 2019.03.24 by Bengt Hallstedt.",
"2020.12.20: Modified for use with GES6.",
"Solubility of S in fcc-Ag not modelled.",
"There is an inverse miscibility gap with a minimum at 1558 K and x(S)=0.29."
],
"pycalphad_max_diff": 0.009,
"pycalphad_points": 27,
"valid_to_K": 1300.0
},
{
"file": "AgSb-07Zor.tdb",
"system": "Ag-Sb",
"kind": "alloy",
"sha256": "4a4d3ab63e7357b50567baa7c7ec9328f78a28ba684313cd9b7eaff9e633f433",
"checked": true,
"caution": [],
"phases": [
"LIQUID",
"FCC_A1",
"BCC_A2",
"HCP_A3",
"AG3SB"
],
"assessment": {
"citation": "E. Zoro, C. Servant, B. Legendre, J. Phase Equilib. Diffus., 28, 250-57(2007)",
"doi": "10.1007/s11669-007-9085-y"
},
"other_sources": [],
"parameters": {
"primary": 11,
"convention": 2
},
"notes": [
"Dataset created 2013.04.05 by Bengt Hallstedt.",
"2019.04.18: Changed model for Ag3Sb from fractional to integer.",
"2020.12.20: Modified for use with GES6.",
"The fcc and hcp interactions have a very large temperature dependence."
],
"pycalphad_max_diff": 0.0117,
"pycalphad_points": 23,
"valid_to_K": 2000.0
},
{
"file": "AgSb-96Oh-LB.tdb",
"system": "Ag-Sb",
"kind": "alloy",
"sha256": "09269ee84737261913889991784428dbfe7819f94c8f1f80a4b4ec9f4acf2c40",
"checked": true,
"caution": [],
"phases": [
"LIQUID",
"FCC_A1",
"BCC_A2",
"HCP_A3",
"AG3SB"
],
"assessment": {
"citation": "C.-S. Oh, J.-H. Shim, B.-J. Lee, D.N. Lee, J. Alloys Compounds, 238, 155-66(1996), SGTE unary database V.4.1, 1999",
"doi": "10.1016/0925-8388(95)02191-4"
},
"other_sources": [],
"parameters": {
"primary": 11,
"convention": 2
},
"notes": [
"Dataset created 2011.04.10 by Bengt Hallstedt.",
"2019.04.18: Changed model for Ag3Sb from fractional to integer.",
"2020.12.20: Modified for use with GES6.",
"The fcc and hcp interactions have a very large temperature dependence.",
"Ag3Sb is listed as CuTi3 prototype in LB. This is probably not correct."
],
"pycalphad_max_diff": 0.0117,
"pycalphad_points": 23,
"valid_to_K": 2000.0
},
{
"file": "AgSc-09Liu.tdb",
"system": "Ag-Sc",
"kind": "alloy",
"sha256": "e16ba0ef60c776675c6649eb94abcb79fab658c5daf5868d6ecbf9f1e2ec540c",
"checked": true,
"caution": [],
"phases": [
