Repository: odinzen/hephaestus-mqmqa-public

# Hephaestus
**Hephaestus** is an open-source Gibbs energy minimizer with the **Modified
Quasichemical Model in the Quadruplet Approximation (MQMQA)**, running in the browser,
with open databases for slags, molten salts, and alloys. You can also load your own
database (.dat, .tdb, .utdb or XTDB) and calculate with it in the browser. A C core does
the thermodynamics behind a thin Python wrapper and a WebAssembly build. The MQMQA
describes short-range ordering in ionic liquids (molten salts, oxide slags,
electrolytes), the physics behind FactSage's oxide/slag databases. 

Named for the god of the forge, it computes the thermodynamics of the melt.

The scientific model is MQMQA (a standard acronym); the engine that implements it is
Hephaestus. The library is currently imported as `mqmqa`.

## Use it now

Open **<https://odinzen.github.io/hephaestus-mqmqa-public/>** in any current browser. Nothing
to install and no account: press **Load the open slag database** (or the salt or alloy one),
then use **What is in my melt?** to type a composition and temperature and read which phases
are present and how much of each, or click any phase diagram to read the phases and their
amounts at that point. Files you load stay on your computer. A step-by-step guide for
non-programmers is `paper/Supplementary_S1_primer.md`.

To run the same page offline, serve the `web/` folder from any static web server, for
example `cd web && python -m http.server 8123`, then open <http://localhost:8123>.

## Getting help

Questions, wrong-looking results, or help with your own data: email **info@odinzen.io**.
Security reports: see `SECURITY.md`.

## For programmers

The C core has no dependencies. Build the shared library the Python package loads:

- Windows: `bash scripts/build.sh` (clang from the conda environment named in the script;
  override with `MQMQA_ENV` or `MQMQA_CLANG`).
- Linux / macOS: any C11 compiler, for example

      cc -O2 -std=c11 -fPIC -shared -Isrc -o python/mqmqa/libmqmqa.so src/*.c -lm

  (name the output `libmqmqa.dylib` on macOS).

Then `pip install -e python` and `import mqmqa`. The browser build is
`bash scripts/build_wasm.sh` (emscripten), which writes `web/hephaestus.js`. Run the tests
with `pytest` from the repository root in an environment that also has pycalphad and Cantera.

## Converting databases

Any database Hephaestus has loaded can be saved in another format. In Python,
`Database.write_tdb`, `write_utdb`, `write_dat`, and `write_xtdb` return the file text
and write it when given a path, and an `.xtdb` file read with `mqmqa.XTDB` has
`write_xtdb`, `write_tdb`, `write_utdb`, and `write_dat`. In C they are
`mqmqa_db_write_*` (`src/db_write.c`) and `xtdb_write_*` (`src/xtdb.c`), exported to the
WebAssembly build like the readers.

- `.tdb` holds CEF solutions (with the Inden magnetic model) and stoichiometric compounds.
- `.utdb` adds MQMQA SUBQ liquids as the statements of `docs/UNIFIED_TDB_SPEC.md`.
- `.dat` (plain-text ChemSage) holds SUBQ and SUBG liquids, SUBL solutions, and compounds.
- `.xtdb` holds what the XTDB engine evaluates: CEF phases with one binary mixing
  sublattice, compounds, and, from an `.xtdb` source, the third-generation Einstein and
  two-state liquid models.

A model the target format cannot represent is refused with an error that names the model
and a format that can hold it, and no file is written: an MQMQA liquid in plain `.tdb` or
`.xtdb`, a SUBG liquid in `.utdb`, the magnetic model in `.dat` or `.xtdb`, an Einstein
or two-state term in `.tdb` or `.dat`. A source the reader had to skip
part of (a ChemSage magnetic record, a TDB parameter type the engine does not read) is
refused too, since the copy would silently lack it. Functions in a TDB source are written
expanded, one polynomial per temperature interval, with every coefficient printed to
read back as the same number.

`python/mqmqa/utdb_xtdb.py` is a separate converter between `.utdb` and `.xtdb` that
carries what the engine's own `.xtdb` writer refuses: the magnetic model, written as XTDB
defines it, and MQMQA liquids, written in a form proposed in `docs/XTDB_MQMQA_PROPOSAL.md`
because XTDB does not yet define their parameters. It works on the file text, so every
expression is kept as written:

```bash
python -m mqmqa.utdb_xtdb data/unified/FeC-FeOMgOSiO2.utdb steel.xtdb
python -m mqmqa.utdb_xtdb steel.xtdb steel.utdb
```

`python/mqmqa/dbbuild.py` is a different tool: it builds a
new `.dat` from a user's measured data, while the writers re-serialize a database that
is already loaded.

Convert only data you have the rights to use. Converting a database does not change its
license; the license of the source data applies. Every written file records this in its
header, with the source file name and the Hephaestus version. Hephaestus reads plain-text
files only and contains no decryption code, so an encrypted database cannot be opened or
converted.

File: web/CaO-Al2O3-SiO2.dat
 System CaO-AlO1.5-SiO2  open oxide-slag database v0.2 (provenance: three shipped binaries (Muggianu) + one ternary term fitted to the Zaitsev KEMS activities; see PROVENANCE.md)
    4    1    3    14
 Ca                       Al                       Si                       O
   40.078000000              26.982000000              28.085000000              15.999400000
    6   1   2   3   4   5   6
    6   1   2   3   4   5   6
 CaO-AlO1.5-SiO2-liquid
 SUBQ
   3   3
 CaO
   1   1   1.0   0.0   0.0   1.0
  6000.0000   -5.743003566123E+05   2.872087893741E+02   -5.185000000000E+01   -1.222000000000E-03   0.000000000000E+00   4.670000000000E+05
  1.00000   1.00000   0.00000   0.00000   0.00000
  1.3774438
 AlO1.5
   1   1   0.0   1.0   0.0   1.5
  6000.0000   -8.055919583128E+05   3.474636186782E+02   -5.750910000000E+01   -2.949720000000E-03   0.000000000000E+00   8.765475000000E+05
  1.00000   1.50000   0.00000   0.00000   0.00000
  1.3774438
 SiO2
   1   1   0.0   0.0   1.0   2.0
  6000.0000   -9.316144891327E+05   4.552456704776E+02   -7.275000000000E+01   -6.500000000000E-04   0.000000000000E+00   2.066000000000E+06
  1.00000   2.00000   0.00000   0.00000   0.00000
  1.3774438
   3   1
 Ca+2                     Al+3                     Si+4
 O
  2.00000      3.00000      4.00000
   1   1   1
  2.00000
   1
   1   2   3
   1   1   1
   1   1   4   4   1.3774438   1.3774438   1.3774438   1.3774438
   2   2   4   4   2.0661657   2.0661657   1.3774438   1.3774438
   3   3   4   4   2.7548876   2.7548876   1.3774438   1.3774438
   1
 Q   1   3   4   4   0   0   0   0
  0.00000000   0.00000000   0.00000000   0.00000000   0.00000000   0.00000000
  0.00000000   0.00000000   0.00000000   0.00000000   0.00000000   0.00000000
   0   0   -1.636066684000E+05   2.134840000000E+01   0.000000000000E+00   0.000000000000E+00   0.000000000000E+00   0.000000000000E+00
   1
 Q   1   3   4   4   0   1   0   0
  0.00000000   0.00000000   0.00000000   0.00000000   0.00000000   0.00000000
  0.00000000   0.00000000   0.00000000   0.00000000   0.00000000   0.00000000
   0   0   3.588241930000E+04   -6.276500000000E+00   0.000000000000E+00   0.000000000000E+00   0.000000000000E+00   0.000000000000E+00
   1
 Q   1   3   4   4   0   3   0   0
  0.00000000   0.00000000   0.00000000   0.00000000   0.00000000   0.00000000
  0.00000000   0.00000000   0.00000000   0.00000000   0.00000000   0.00000000
   0   0   -2.914122982000E+05   0.000000000000E+00   0.000000000000E+00   0.000000000000E+00   0.000000000000E+00   0.000000000000E+00
   1
 Q   1   3   4   4   0   5   0   0
  0.00000000   0.00000000   0.00000000   0.00000000   0.00000000   0.00000000
  0.00000000   0.00000000   0.00000000   0.00000000   0.00000000   0.00000000
   0   0   3.634857870000E+05   0.000000000000E+00   0.000000000000E+00   0.000000000000E+00   0.000000000000E+00   0.000000000000E+00
   1
 Q   1   3   4   4   0   7   0   0
  0.00000000   0.00000000   0.00000000   0.00000000   0.00000000   0.00000000
  0.00000000   0.00000000   0.00000000   0.00000000   0.00000000   0.00000000
   0   0   -2.275997200000E+04   0.000000000000E+00   0.000000000000E+00   0.000000000000E+00   0.000000000000E+00   0.000000000000E+00
   1
 Q   1   3   4   4   0   0   1   0
  0.00000000   0.00000000   0.00000000   0.00000000   0.00000000   0.00000000
  0.00000000   0.00000000   0.00000000   0.00000000   0.00000000   0.00000000
   2   0   -1.050000000000E+05   0.000000000000E+00   0.000000000000E+00   0.000000000000E+00   0.000000000000E+00   0.000000000000E+00
   1
 Q   1   2   4   4   0   0   0   0
  0.00000000   0.00000000   0.00000000   0.00000000   0.00000000   0.00000000
  0.00000000   0.00000000   0.00000000   0.00000000   0.00000000   0.00000000
   0   0   -1.565811000000E+05   2.159000000000E+00   0.000000000000E+00   0.000000000000E+00   0.000000000000E+00   0.000000000000E+00
   1
 Q   1   2   4   4   1   0   0   0
  0.00000000   0.00000000   0.00000000   0.00000000   0.00000000   0.00000000
  0.00000000   0.00000000   0.00000000   0.00000000   0.00000000   0.00000000
   0   0   1.334682000000E+05   0.000000000000E+00   0.000000000000E+00   0.000000000000E+00   0.000000000000E+00   0.000000000000E+00
   1
 Q   3   2   4   4   0   0   0   0
  0.00000000   0.00000000   0.00000000   0.00000000   0.00000000   0.00000000
  0.00000000   0.00000000   0.00000000   0.00000000   0.00000000   0.00000000
   0   0   1.633259836598E+04   0.000000000000E+00   0.000000000000E+00   0.000000000000E+00   0.000000000000E+00   0.000000000000E+00
   1
 Q   3   2   4   4   5   0   0   0
  0.00000000   0.00000000   0.00000000   0.00000000   0.00000000   0.00000000
  0.00000000   0.00000000   0.00000000   0.00000000   0.00000000   0.00000000
   0   0   3.168677057538E+04   0.000000000000E+00   0.000000000000E+00   0.000000000000E+00   0.000000000000E+00   0.000000000000E+00
   0
 CaO_solid
   1   1   1.000000   0.000000   0.000000   1.000000
  6000.0000   -6.538003566123E+05   3.151525503583E+02   -5.185000000000E+01   -1.222000000000E-03   0.000000000000E+00   4.670000000000E+05
 SiO2_cristobalite
   1   1   0.000000   0.000000   1.000000   2.000000
  6000.0000   -9.411954891327E+05   4.600457706780E+02   -7.275000000000E+01   -6.500000000000E-04   0.000000000000E+00   2.066000000000E+06
 Al2O3_corundum
   1   1   0.000000   2.000000   0.000000   3.000000
  6000.0000   -1.722268916626E+06   7.426646675241E+02   -1.150182000000E+02   -5.899440000000E-03   0.000000000000E+00   1.753095000000E+06
 CaSiO3
   1   1   1.000000   0.000000   1.000000   3.000000
  6000.0000   -1.674066366596E+06   7.132618444476E+02   -1.163472412732E+02   -4.514214423565E-03   0.000000000000E+00   1.747178484665E+06
 Ca3Si2O7
   1   1   3.000000   0.000000   2.000000   7.000000
  6000.0000   -4.066674608828E+06   1.787799248162E+03   -2.908058177121E+02   -6.061427147117E-03   0.000000000000E+00   4.362354972507E+06
 Ca2SiO4
   1   2   2.000000   0.000000   1.000000   4.000000
  1710.0000   -2.374931498960E+06   1.034248659750E+03   -1.684478723318E+02   -9.646046901906E-03   0.000000000000E+00   2.635731422589E+06
  6000.0000   -2.392074264963E+06   1.300902546023E+03   -2.050160000000E+02   -0.000000000000E+00   0.000000000000E+00   -0.000000000000E+00
 Ca3SiO5
   1   1   3.000000   0.000000   1.000000   5.000000
  6000.0000   -3.025644767481E+06   1.399105901930E+03   -2.273680874120E+02   -1.060346886334E-02   0.000000000000E+00   3.676279524664E+06
 Ca3Al2O6
   1   1   3.000000   2.000000   0.000000   6.000000
  6000.0000   -3.681889381355E+06   1.545095425911E+03   -2.558949300000E+02   -1.566821000000E-02   0.000000000000E+00   2.468608530500E+06
 Ca12Al14O33
   1   1   12.000000   14.000000   0.000000   33.000000
  6000.0000   -1.989688184573E+07   7.626768871200E+03   -1.263401703000E+03   -1.370254700000E-01   0.000000000000E+00   1.156881108050E+07
 CaAl2O4
   1   1   1.000000   2.000000   0.000000   4.000000
  6000.0000   -2.383419418011E+06   9.207641737282E+02   -1.506240000000E+02   -1.246933000000E-02   0.000000000000E+00   1.665232000000E+06
 CaAl4O7
   1   1   1.000000   4.000000   0.000000   7.000000
  6000.0000   -4.112328797910E+06   1.599691215622E+03   -2.582350220000E+02   -2.004213000000E-02   0.000000000000E+00   3.200701754000E+06
 Al6Si2O13
   4   1   0.000000   6.000000   2.000000   13.000000
  6000.0000   -6.827364841275E+06   5.551342915367E+03   -7.546000000000E+02   1.471500000000E-02   0.000000000000E+00   1.727000000000E+06
   1   -2.630400000000E+04   5.000000000000E-01
 Ca2Al2SiO7
   4   1   2.000000   2.000000   1.000000   7.000000
  6000.0000   -4.000017452626E+06   2.879317831883E+03   -4.057000000000E+02   3.549500000000E-03   0.000000000000E+00   5.940000000000E+05
   1   -1.269600000000E+04   5.000000000000E-01
 CaAl2Si2O8
   1   1   1.000000   2.000000   2.000000   8.000000
  6000.0000   -4.338103897104E+06   1.639886038455E+03   -2.664025000000E+02   -3.029278000000E-02   0.000000000000E+00   3.277140000000E+06

File: web/FeO-MgO-SiO2-combined.dat
 System FeO-MgO-SiO2 combined liquid+olivine+opx+oxides (validation .dat for pycalphad end-to-end; provenance PROVENANCE.md)
    4    4    3    2    4    2    1
 Fe                       Mg                       Si                       O
   55.845000000              24.305000000              28.085000000              15.999400000
    6   1   2   3   4   5   6
    6   1   2   3   4   5   6
 FeO-MgO-SiO2-liquid
 SUBQ
   3   4
 FeO
   1   2   1.0   0.0   0.0   1.0
  1650.0000   -2.055158290195E+05   1.779657999547E+02   -4.167195000000E+01   -7.699995000000E-03   0.000000000000E+00   -5.050850000000E+05
  6000.0000   -2.522753440195E+05   2.063048999547E+02   -4.167195000000E+01   -7.699995000000E-03   0.000000000000E+00   -5.050850000000E+05
  1.00000   1.00000   0.00000   0.00000   0.00000
  1.3774438
 MgO
   1   1   0.0   1.0   0.0   1.0
  6000.0000   -6.225506456389E+05   5.131706885947E+02   -7.420018552410E+01   -1.953009500000E-03   0.000000000000E+00   5.541000000000E+05
  1.00000   1.00000   0.00000   0.00000   0.00000
  1.3774438
 SiO2
   1   1   0.0   0.0   1.0   2.0
  6000.0000   -9.316144891327E+05   4.552456704776E+02   -7.275000000000E+01   -6.500000000000E-04   0.000000000000E+00   2.066000000000E+06
  1.00000   2.00000   0.00000   0.00000   0.00000
  1.3774438
   3   1
 Fe+2                     Mg+2                     Si+4
 O
  2.00000      2.00000      4.00000
   1   1   2
  2.00000
   1
   1   2   3
   1   1   1
   1   1   4   4   1.3774438   1.3774438   1.3774438   1.3774438
   2   2   4   4   1.3774438   1.3774438   1.3774438   1.3774438
   3   3   4   4   2.7548876   2.7548876   1.3774438   1.3774438
   2   3   4   4   1.3905382   2.7291874   1.3774438   1.3774438
   1
 Q   1   3   4   4   0   0   0   0
  0.00000000   0.00000000   0.00000000   0.00000000   0.00000000   0.00000000
  0.00000000   0.00000000   0.00000000   0.00000000   0.00000000   0.00000000
   0   0   -5.871380010000E+04   4.026830000000E+01   0.000000000000E+00   0.000000000000E+00   0.000000000000E+00   0.000000000000E+00
   1
 Q   1   3   4   4   1   0   0   0
  0.00000000   0.00000000   0.00000000   0.00000000   0.00000000   0.00000000
  0.00000000   0.00000000   0.00000000   0.00000000   0.00000000   0.00000000
   0   0   -2.813287350000E+04   0.000000000000E+00   0.000000000000E+00   0.000000000000E+00   0.000000000000E+00   0.000000000000E+00
   1
 Q   1   3   4   4   0   3   0   0
  0.00000000   0.00000000   0.00000000   0.00000000   0.00000000   0.00000000
  0.00000000   0.00000000   0.00000000   0.00000000   0.00000000   0.00000000
   0   0   -2.436787080000E+04   0.000000000000E+00   0.000000000000E+00   0.000000000000E+00   0.000000000000E+00   0.000000000000E+00
   1
 Q   1   3   4   4   0   5   0   0
  0.00000000   0.00000000   0.00000000   0.00000000   0.00000000   0.00000000
  0.00000000   0.00000000   0.00000000   0.00000000   0.00000000   0.00000000
   0   0   1.025329712000E+05   0.000000000000E+00   0.000000000000E+00   0.000000000000E+00   0.000000000000E+00   0.000000000000E+00
   1
 Q   2   3   4   4   0   0   0   0
  0.00000000   0.00000000   0.00000000   0.00000000   0.00000000   0.00000000
  0.00000000   0.00000000   0.00000000   0.00000000   0.00000000   0.00000000
   0   0   -5.053604637525E+04   -5.539324988208E+00   0.000000000000E+00   0.000000000000E+00   0.000000000000E+00   0.000000000000E+00
   1
 Q   2   3   4   4   0   1   0   0
  0.00000000   0.00000000   0.00000000   0.00000000   0.00000000   0.00000000
  0.00000000   0.00000000   0.00000000   0.00000000   0.00000000   0.00000000
   0   0   1.173285712405E+03   1.314267983247E+01   0.000000000000E+00   0.000000000000E+00   0.000000000000E+00   0.000000000000E+00
   1
 Q   2   3   4   4   0   3   0   0
  0.00000000   0.00000000   0.00000000   0.00000000   0.00000000   0.00000000
  0.00000000   0.00000000   0.00000000   0.00000000   0.00000000   0.00000000
   0   0   2.447954657166E+04   -8.843915154319E+00   0.000000000000E+00   0.000000000000E+00   0.000000000000E+00   0.000000000000E+00
   1
 Q   2   3   4   4   0   5   0   0
  0.00000000   0.00000000   0.00000000   0.00000000   0.00000000   0.00000000
  0.00000000   0.00000000   0.00000000   0.00000000   0.00000000   0.00000000
   0   0   1.174490591177E+05   -2.619740306141E+01   0.000000000000E+00   0.000000000000E+00   0.000000000000E+00   0.000000000000E+00
   1
 Q   2   3   4   4   0   7   0   0
  0.00000000   0.00000000   0.00000000   0.00000000   0.00000000   0.00000000
  0.00000000   0.00000000   0.00000000   0.00000000   0.00000000   0.00000000
   0   0   3.534596040086E+04   8.427975671457E-01   0.000000000000E+00   0.000000000000E+00   0.000000000000E+00   0.000000000000E+00
   1
 Q   2   3   4   4   0   2   0   0
  0.00000000   0.00000000   0.00000000   0.00000000   0.00000000   0.00000000
  0.00000000   0.00000000   0.00000000   0.00000000   0.00000000   0.00000000
   0   0   -4.893589973651E+04   8.464954407272E-01   0.000000000000E+00   0.000000000000E+00   0.000000000000E+00   0.000000000000E+00
   1
 Q   2   3   4   4   4   0   0   0
  0.00000000   0.00000000   0.00000000   0.00000000   0.00000000   0.00000000
  0.00000000   0.00000000   0.00000000   0.00000000   0.00000000   0.00000000
   0   0   -3.646330689937E+04   -1.709968387772E+01   0.000000000000E+00   0.000000000000E+00   0.000000000000E+00   0.000000000000E+00
   1
 Q   1   3   4   4   0   0   1   0
  0.00000000   0.00000000   0.00000000   0.00000000   0.00000000   0.00000000
  0.00000000   0.00000000   0.00000000   0.00000000   0.00000000   0.00000000
   2   0   -6.604273460398E+03   0.000000000000E+00   0.000000000000E+00   0.000000000000E+00   0.000000000000E+00   0.000000000000E+00
   1
 Q   2   3   4   4   0   0   1   0
  0.00000000   0.00000000   0.00000000   0.00000000   0.00000000   0.00000000
  0.00000000   0.00000000   0.00000000   0.00000000   0.00000000   0.00000000
   1   0   1.677479605130E+04   0.000000000000E+00   0.000000000000E+00   0.000000000000E+00   0.000000000000E+00   0.000000000000E+00
   1
 Q   1   2   4   4   0   0   0   0
  0.00000000   0.00000000   0.00000000   0.00000000   0.00000000   0.00000000
  0.00000000   0.00000000   0.00000000   0.00000000   0.00000000   0.00000000
   0   0   9.064532993952E+03   0.000000000000E+00   0.000000000000E+00   0.000000000000E+00   0.000000000000E+00   0.000000000000E+00
   0
 OLIVINE
 SUBL
 FAYALITE
   1   1   2.0   0.0   1.0   4.0
   6000.0000   -1.5435509474E+06   1.0482576562E+03   -1.7602000000E+02   4.4040000000E-03   -4.1183333333E-06   1.9445000000E+06
 FORSTERITE
   4   1   0.0   2.0   1.0   4.0
   6000.0000   -2.2442625994E+06   4.3908104261E+02   -8.7360000000E+01   -4.3585000000E-02   3.7283333333E-06   1.8495000000E+06
   1   3.3744000000E+03   5.0000000000E-01
   3
   2.000000   1.000000   4.000000
   2   1   1
   FE   MG
   SI
   O
   1   2
   1   1
   1   1
   4   1   2   3   4
   2
   1.2552000000E+04   0.0000000000E+00   0.0000000000E+00   0.0000000000E+00   0.0000000000E+00   0.0000000000E+00
   4.1840000000E+03   0.0000000000E+00   0.0000000000E+00   0.0000000000E+00   0.0000000000E+00   0.0000000000E+00
   0
 ORTHOPYROXENE
 SUBL
 FE2SI2O6
   1   2   2.0   0.0   2.0   6.0
   800.0000   -2.4836488176E+06   1.5224933073E+03   -2.4860000000E+02   -1.4540000000E-02   0.0000000000E+00   3.3780000000E+06
   6000.0000   -2.4939868976E+06   1.5354159073E+03   -2.4860000000E+02   -1.4540000000E-02   0.0000000000E+00   3.3780000000E+06
 FEMGSI2O6
   4   3   1.0   1.0   2.0   6.0
   800.0000   -2.7292171764E+06   3.4889436679E+03   -4.7500000000E+02   6.6330000000E-02   -9.7100000000E-06   8.0450000000E+05
   1   -1.7184000000E+04   5.0000000000E-01
   1360.0000   -2.7798211105E+06   2.2788919827E+03   -3.2588500000E+02   -1.3035000000E-03   0.0000000000E+00   1.6659635000E+06
   1   -8.0460000000E+03   5.0000000000E-01
   6000.0000   -2.7856720041E+06   2.2831941103E+03   -3.2588500000E+02   -1.3035000000E-03   0.0000000000E+00   1.6659635000E+06
   1   -8.0460000000E+03   5.0000000000E-01
 MGFESI2O6
   4   3   1.0   1.0   2.0   6.0
   800.0000   -2.7401685449E+06   3.4913992679E+03   -4.7500000000E+02   6.6330000000E-02   -9.7100000000E-06   8.0450000000E+05
   1   -1.7184000000E+04   5.0000000000E-01
   1360.0000   -2.7907724790E+06   2.2813475827E+03   -3.2588500000E+02   -1.3035000000E-03   0.0000000000E+00   1.6659635000E+06
   1   -8.0460000000E+03   5.0000000000E-01
   6000.0000   -2.7966233726E+06   2.2856497103E+03   -3.2588500000E+02   -1.3035000000E-03   0.0000000000E+00   1.6659635000E+06
   1   -8.0460000000E+03   5.0000000000E-01
 MG2SI2O6
   4   3   0.0   2.0   2.0   6.0
   800.0000   -2.9796837051E+06   5.4578496284E+03   -7.0140000000E+02   1.4720000000E-01   -1.9420000000E-05   -1.7690000000E+06
   1   -3.4368000000E+04   5.0000000000E-01
   1360.0000   -3.0705534932E+06   3.0248236580E+03   -4.0317000000E+02   1.1933000000E-02   0.0000000000E+00   -4.6073000000E+04
   1   -1.6092000000E+04   5.0000000000E-01
   6000.0000   -3.0822552805E+06   3.0334279133E+03   -4.0317000000E+02   1.1933000000E-02   0.0000000000E+00   -4.6073000000E+04
   1   -1.6092000000E+04   5.0000000000E-01
   4
   1.000000   1.000000   2.000000   6.000000
   2   2   1   1
   FE   MG
   FE   MG
   SI
   O
   1   1   2   2
   1   2   1   2
   1   1   1   1
   1   1   1   1
   5   1   2   4   5   6
   1
   6.5829276000E+03   0.0000000000E+00   0.0000000000E+00   0.0000000000E+00   0.0000000000E+00   0.0000000000E+00
   5   1   2   3   5   6
   1
   6.5829276000E+03   0.0000000000E+00   0.0000000000E+00   0.0000000000E+00   0.0000000000E+00   0.0000000000E+00
   5   2   3   4   5   6
   1
   5.2163515000E+03   0.0000000000E+00   0.0000000000E+00   0.0000000000E+00   0.0000000000E+00   0.0000000000E+00
   5   1   3   4   5   6
   1
   5.2163515000E+03   0.0000000000E+00   0.0000000000E+00   0.0000000000E+00   0.0000000000E+00   0.0000000000E+00
   0
 MAGNESIOWUSTITE
 SUBL
 FEO
   1   1   1.0   0.0   0.0   1.0
   6000.0000   -2.7633334402E+05   2.2088550602E+02   -4.1671950000E+01   -7.6999950000E-03   0.0000000000E+00   -5.0508500000E+05
 MGO
   1   1   0.0   1.0   0.0   1.0
   6000.0000   -6.1977403209E+05   3.0355669620E+02   -4.8242500000E+01   -1.9530095000E-03   0.0000000000E+00   5.5410000000E+05
   2
   1.000000   1.000000
   2   1
   FE   MG
   O
   1   2
   1   1
   3   1   2   3
   2
   1.2965200000E+04   0.0000000000E+00   0.0000000000E+00   0.0000000000E+00   0.0000000000E+00   0.0000000000E+00
   1.1587000000E+03   0.0000000000E+00   0.0000000000E+00   0.0000000000E+00   0.0000000000E+00   0.0000000000E+00
   0
 CRISTOBALITE
   1   1   0.000000   0.000000   1.000000   2.000000
  6000.0000   -9.411954891327E+05   4.600457706780E+02   -7.275000000000E+01   -6.500000000000E-04   0.000000000000E+00   2.066000000000E+06
