Repository: odinzen/hephaestus-mqmqa-public

# Hephaestus
**Hephaestus** is an open-source Gibbs energy minimizer with the **Modified
Quasichemical Model in the Quadruplet Approximation (MQMQA)**, running in the browser,
with open databases for slags, molten salts, and alloys. You can also load your own
database (.dat, .tdb, .utdb or XTDB) and calculate with it in the browser. A C core does
the thermodynamics behind a thin Python wrapper and a WebAssembly build. The MQMQA
describes short-range ordering in ionic liquids (molten salts, oxide slags,
electrolytes), the physics behind FactSage's oxide/slag databases. 

Named for the god of the forge, it computes the thermodynamics of the melt.

The scientific model is MQMQA (a standard acronym); the engine that implements it is
Hephaestus. The library is currently imported as `mqmqa`.

## Use it now

Open **<https://odinzen.github.io/hephaestus-mqmqa-public/>** in any current browser. Nothing
to install and no account: press **Load the open slag database** (or the salt or alloy one),
then use **What is in my melt?** to type a composition and temperature and read which phases
are present and how much of each, or click any phase diagram to read the phases and their
amounts at that point. Files you load stay on your computer. A step-by-step guide for
non-programmers is `paper/Supplementary_S1_primer.md`.

To run the same page offline, serve the `web/` folder from any static web server, for
example `cd web && python -m http.server 8123`, then open <http://localhost:8123>.

## Getting help

Questions, wrong-looking results, or help with your own data: email **info@odinzen.io**.
Security reports: see `SECURITY.md`.

## For programmers

The C core has no dependencies. Build the shared library the Python package loads:

- Windows: `bash scripts/build.sh` (clang from the conda environment named in the script;
  override with `MQMQA_ENV` or `MQMQA_CLANG`).
- Linux / macOS: any C11 compiler, for example

      cc -O2 -std=c11 -fPIC -shared -Isrc -o python/mqmqa/libmqmqa.so src/*.c -lm

  (name the output `libmqmqa.dylib` on macOS).

Then `pip install -e python` and `import mqmqa`. The browser build is
`bash scripts/build_wasm.sh` (emscripten), which writes `web/hephaestus.js`. Run the tests
with `pytest` from the repository root in an environment that also has pycalphad and Cantera.

## Converting databases

Any database Hephaestus has loaded can be saved in another format. In Python,
`Database.write_tdb`, `write_utdb`, `write_dat`, and `write_xtdb` return the file text
and write it when given a path, and an `.xtdb` file read with `mqmqa.XTDB` has
`write_xtdb`, `write_tdb`, `write_utdb`, and `write_dat`. In C they are
`mqmqa_db_write_*` (`src/db_write.c`) and `xtdb_write_*` (`src/xtdb.c`), exported to the
WebAssembly build like the readers.

- `.tdb` holds CEF solutions (with the Inden magnetic model) and stoichiometric compounds.
- `.utdb` adds MQMQA SUBQ liquids as the statements of `docs/UNIFIED_TDB_SPEC.md`.
- `.dat` (plain-text ChemSage) holds SUBQ and SUBG liquids, SUBL solutions, and compounds.
- `.xtdb` holds what the XTDB engine evaluates: CEF phases with one binary mixing
  sublattice, compounds, and, from an `.xtdb` source, the third-generation Einstein and
  two-state liquid models.

A model the target format cannot represent is refused with an error that names the model
and a format that can hold it, and no file is written: an MQMQA liquid in plain `.tdb` or
`.xtdb`, a SUBG liquid in `.utdb`, the magnetic model in `.dat` or `.xtdb`, an Einstein
or two-state term in `.tdb` or `.dat`. A source the reader had to skip
part of (a ChemSage magnetic record, a TDB parameter type the engine does not read) is
refused too, since the copy would silently lack it. Functions in a TDB source are written
expanded, one polynomial per temperature interval, with every coefficient printed to
read back as the same number.

`python/mqmqa/utdb_xtdb.py` is a separate converter between `.utdb` and `.xtdb` that
carries what the engine's own `.xtdb` writer refuses: the magnetic model, written as XTDB
defines it, and MQMQA liquids, written in a form proposed in `docs/XTDB_MQMQA_PROPOSAL.md`
because XTDB does not yet define their parameters. It works on the file text, so every
expression is kept as written:

```bash
python -m mqmqa.utdb_xtdb data/unified/FeC-FeOMgOSiO2.utdb steel.xtdb
python -m mqmqa.utdb_xtdb steel.xtdb steel.utdb
```

`python/mqmqa/dbbuild.py` is a different tool: it builds a
new `.dat` from a user's measured data, while the writers re-serialize a database that
is already loaded.

Convert only data you have the rights to use. Converting a database does not change its
license; the license of the source data applies. Every written file records this in its
header, with the source file name and the Hephaestus version. Hephaestus reads plain-text
files only and contains no decryption code, so an encrypted database cannot be opened or
converted.

File: web/AlZn.tdb
$ Al-Zn open example TDB for the Hephaestus browser calculator.
$
$ Authored for this repository from published parameter values only:
$   unary lattice stabilities: A.T. Dinsdale, SGTE data for pure elements,
$     Calphad 15 (1991) 317-425, in the variant tabulated with the assessment.
$   binary excess parameters: S. an Mey, Reevaluation of the Al-Zn system,
$     Z. Metallkd. 84 (1993) 451-455.
$ This file is an independent transcription with its own text and layout,
$ verified numerically to machine precision against pycalphad
$ (tests/test_tdb_reader_vs_pycalphad.py). CC BY 4.0 like the rest of the
$ data in this repository.
$
 ELEMENT /-   ELECTRON_GAS              0.0000E+00  0.0000E+00  0.0000E+00 !
 ELEMENT VA   VACUUM                    0.0000E+00  0.0000E+00  0.0000E+00 !
 ELEMENT AL   FCC_A1                    2.6982E+01  4.5773E+03  2.8322E+01 !
 ELEMENT ZN   HCP_A3                    6.5390E+01  5.6567E+03  4.1631E+01 !

 FUNCTION GHSERAL  298.0
    -7976.15+137.0715*T-24.36720*T*LN(T)
    -1.884662E-3*T**2-0.877664E-6*T**3+74092*T**(-1);          700.00 Y
    -11276.24+223.0269*T-38.58443*T*LN(T)
    +18.531982E-3*T**2-5.764227E-6*T**3+74092*T**(-1);          933.6 Y
    -11277.68+188.6620*T-31.74819*T*LN(T)
    -1234.26E25*T**(-9);                                      2900.00 N !

 FUNCTION GALLIQ   298.0
    +3029.403+125.2307*T-24.36720*T*LN(T)
    -1.884662E-3*T**2-0.877664E-6*T**3
    +74092*T**(-1)+79.401E-21*T**7;                            700.00 Y
    -270.6860+211.1861*T-38.58443*T*LN(T)
    +18.53198E-3*T**2-5.764227E-6*T**3
    +74092*T**(-1)+79.401E-21*T**7;                             933.6 Y
    -795.7090+177.4100*T-31.74819*T*LN(T);                    2900.00 N !

 FUNCTION GALHCP   298.0   +5481-1.8*T+GHSERAL#;              6000.00 N !

 FUNCTION GHSERZN  298.0
    -7285.787+118.4693*T-23.70131*T*LN(T)
    -1.712034E-3*T**2-1.264963E-6*T**3;                         692.7 Y
    -11070.60+172.3449*T-31.38*T*LN(T)
    +4.70657E+26*T**(-9);                                     1700.00 N !

 FUNCTION GZNLIQ   298.14
    +7157.213-10.29299*T-3.5896E-19*T**7+GHSERZN#;              692.7 Y
    +7450.168-10.737066*T-4.7051E+26*T**(-9)+GHSERZN#;        1700.00 N !

 FUNCTION GZNFCC   298.15  +2969.82-1.56968*T+GHSERZN#;       1700.00 N !

 TYPE_DEFINITION % SEQ * !
 DEFINE_SYSTEM_DEFAULT ELEMENT 2 !
 DEFAULT_COMMAND DEF_SYS_ELEMENT VA /- !

 PHASE LIQUID %  1  1.0 !
 CONSTITUENT LIQUID : AL,ZN : !
 PARAMETER G(LIQUID,AL;0)     298.15  +GALLIQ#;               2900.00 N !
 PARAMETER G(LIQUID,ZN;0)     298.15  +GZNLIQ#;               1700.00 N !
 PARAMETER G(LIQUID,AL,ZN;0)  298.15  +10465.5-3.39259*T;     6000.00 N !

 PHASE FCC_A1 %  1  1.0 !
 CONSTITUENT FCC_A1 : AL,ZN : !
 PARAMETER G(FCC_A1,AL;0)     298.15  +GHSERAL#;              2900.00 N !
 PARAMETER G(FCC_A1,ZN;0)     298.15  +GZNFCC#;               1700.00 N !
 PARAMETER G(FCC_A1,AL,ZN;0)  298.15  +7297.5+0.47512*T;      6000.00 N !
 PARAMETER G(FCC_A1,AL,ZN;1)  298.15  +6612.9-4.5911*T;       6000.00 N !
 PARAMETER G(FCC_A1,AL,ZN;2)  298.15  -3097.2+3.30635*T;      6000.00 N !

 PHASE HCP_A3 %  1  1.0 !
 CONSTITUENT HCP_A3 : AL,ZN : !
 PARAMETER G(HCP_A3,AL;0)     298.15  +GALHCP#;               2900.00 N !
 PARAMETER G(HCP_A3,ZN;0)     298.15  +GHSERZN#;              1700.00 N !
 PARAMETER G(HCP_A3,AL,ZN;0)  298.15  +18821.0-8.95255*T;     6000.00 N !
 PARAMETER G(HCP_A3,AL,ZN;3)  298.15  -702.8;                 6000.00 N !

File: web/FeC.tdb
$ Fe-C, the basic steel system, own transcription for the open calculator.
$ Unaries after Dinsdale (1991, SGTE); binary after Gustafson (1985), the
$ assessment industrial Fe-C work still rests on. Phases: liquid, ferrite
$ BCC_A2 (Fe)(C,VA)3 interstitial, austenite FCC_A1 (Fe)(C,VA), cementite
$ Fe3C, graphite. The BCC and FCC magnetic contributions use the
$ Inden-Hillert-Jarl model (this is what puts the alpha/gamma balance right).
$ Validated in tests/test_fec_steel.py: pycalphad parity on every phase and
$ the measured pure-iron transition temperatures.
$ CC BY 4.0 like the rest of the data in this repository.
$
 ELEMENT /-   ELECTRON_GAS              0.0000E+00  0.0000E+00  0.0000E+00 !
 ELEMENT VA   VACUUM                    0.0000E+00  0.0000E+00  0.0000E+00 !
 ELEMENT FE   BCC_A2                    5.5847E+01  4.4890E+03  2.7280E+01 !
 ELEMENT C    GRAPHITE                  1.2011E+01  1.0540E+03  5.7400E+00 !

 FUNCTION GHSERFE  298.15
    +1225.7+124.134*T-23.5143*T*LN(T)
    -4.39752E-3*T**2-5.8927E-8*T**3+77359*T**(-1);            1811.00 Y
    -25383.581+299.31255*T-46*T*LN(T)
    +2.29603E+31*T**(-9);                                     6000.00 N !

 FUNCTION GFELIQ   298.15
    +12040.17-6.55843*T-3.6751551E-21*T**7+GHSERFE#;          1811.00 Y
    -10838.83+291.302*T-46*T*LN(T);                           6000.00 N !

 FUNCTION GFEFCC   298.15
    -236.7+132.416*T-24.6643*T*LN(T)
    -3.75752E-3*T**2-5.8927E-8*T**3+77359*T**(-1);            1811.00 Y
    -27097.396+300.252559*T-46*T*LN(T)
    +2.78854E+31*T**(-9);                                     6000.00 N !

 FUNCTION GHSERCC  298.15
    -17368.441+170.73*T-24.3*T*LN(T)
    -4.723E-4*T**2+2562600*T**(-1)
    -2.643E+8*T**(-2)+1.2E+10*T**(-3);                        6000.00 N !

 FUNCTION GCLIQ    298.15  +117369-24.63*T+GHSERCC#;          6000.00 N !

 TYPE_DEFINITION % SEQ * !
 TYPE_DEFINITION & GES A_P_D BCC_A2 MAGNETIC -1.0 0.4 !
 TYPE_DEFINITION ' GES A_P_D FCC_A1 MAGNETIC -3.0 0.28 !

 PHASE LIQUID %  1  1.0 !
 CONSTITUENT LIQUID : C,FE : !
 PARAMETER G(LIQUID,FE;0)    298.15  +GFELIQ#;                6000.00 N !
 PARAMETER G(LIQUID,C;0)     298.15  +GCLIQ#;                 6000.00 N !
 PARAMETER G(LIQUID,C,FE;0)  298.15  -124320+28.5*T;          6000.00 N !
 PARAMETER G(LIQUID,C,FE;1)  298.15  +19300;                  6000.00 N !
 PARAMETER G(LIQUID,C,FE;2)  298.15  +49260-19*T;             6000.00 N !

 PHASE BCC_A2 %&  2  1.0  3.0 !
 CONSTITUENT BCC_A2 : FE : C,VA : !
 PARAMETER G(BCC_A2,FE:VA;0)     298.15  +GHSERFE#;           6000.00 N !
 PARAMETER TC(BCC_A2,FE:VA;0)    298.15  +1043;               6000.00 N !
 PARAMETER BMAGN(BCC_A2,FE:VA;0) 298.15  +2.22;               6000.00 N !
 PARAMETER G(BCC_A2,FE:C;0)      298.15
    +322050+75.667*T+GHSERFE#+3*GHSERCC#;                     6000.00 N !
 PARAMETER TC(BCC_A2,FE:C;0)     298.15  +1043;               6000.00 N !
 PARAMETER BMAGN(BCC_A2,FE:C;0)  298.15  +2.22;               6000.00 N !
 PARAMETER G(BCC_A2,FE:C,VA;0)   298.15  -190*T;              6000.00 N !

 PHASE FCC_A1 %'  2  1.0  1.0 !
 CONSTITUENT FCC_A1 : FE : C,VA : !
 PARAMETER G(FCC_A1,FE:VA;0)     298.15  +GFEFCC#;            6000.00 N !
 PARAMETER TC(FCC_A1,FE:VA;0)    298.15  -201;                6000.00 N !
 PARAMETER BMAGN(FCC_A1,FE:VA;0) 298.15  -2.1;                6000.00 N !
 PARAMETER G(FCC_A1,FE:C;0)      298.15
    +77207-15.877*T+GFEFCC#+GHSERCC#;                         6000.00 N !
 PARAMETER TC(FCC_A1,FE:C;0)     298.15  -201;                6000.00 N !
 PARAMETER BMAGN(FCC_A1,FE:C;0)  298.15  -2.1;                6000.00 N !
 PARAMETER G(FCC_A1,FE:C,VA;0)   298.15  -34671;              6000.00 N !

 PHASE CEMENTITE %  2  3.0  1.0 !
 CONSTITUENT CEMENTITE : FE : C : !
 PARAMETER G(CEMENTITE,FE:C;0)  298.15
    -10745+706.04*T-120.6*T*LN(T);                            6000.00 N !

 PHASE GRAPHITE %  1  1.0 !
 CONSTITUENT GRAPHITE : C : !
 PARAMETER G(GRAPHITE,C;0)  298.15  +GHSERCC#;                6000.00 N !
