Repository: odinzen/hephaestus-mqmqa-public

# Hephaestus
**Hephaestus** is an open-source Gibbs energy minimizer with the **Modified
Quasichemical Model in the Quadruplet Approximation (MQMQA)**, running in the browser,
with open databases for slags, molten salts, and alloys. You can also load your own
database (.dat, .tdb, .utdb or XTDB) and calculate with it in the browser. A C core does
the thermodynamics behind a thin Python wrapper and a WebAssembly build. The MQMQA
describes short-range ordering in ionic liquids (molten salts, oxide slags,
electrolytes), the physics behind FactSage's oxide/slag databases. 

Named for the god of the forge, it computes the thermodynamics of the melt.

The scientific model is MQMQA (a standard acronym); the engine that implements it is
Hephaestus. The library is currently imported as `mqmqa`.

## Use it now

Open **<https://odinzen.github.io/hephaestus-mqmqa-public/>** in any current browser. Nothing
to install and no account: press **Load the open slag database** (or the salt or alloy one),
then use **What is in my melt?** to type a composition and temperature and read which phases
are present and how much of each, or click any phase diagram to read the phases and their
amounts at that point. Files you load stay on your computer. A step-by-step guide for
non-programmers is `paper/Supplementary_S1_primer.md`.

To run the same page offline, serve the `web/` folder from any static web server, for
example `cd web && python -m http.server 8123`, then open <http://localhost:8123>.

## Getting help

Questions, wrong-looking results, or help with your own data: email **info@odinzen.io**.
Security reports: see `SECURITY.md`.

## For programmers

The C core has no dependencies. Build the shared library the Python package loads:

- Windows: `bash scripts/build.sh` (clang from the conda environment named in the script;
  override with `MQMQA_ENV` or `MQMQA_CLANG`).
- Linux / macOS: any C11 compiler, for example

      cc -O2 -std=c11 -fPIC -shared -Isrc -o python/mqmqa/libmqmqa.so src/*.c -lm

  (name the output `libmqmqa.dylib` on macOS).

Then `pip install -e python` and `import mqmqa`. The browser build is
`bash scripts/build_wasm.sh` (emscripten), which writes `web/hephaestus.js`. Run the tests
with `pytest` from the repository root in an environment that also has pycalphad and Cantera.

## Converting databases

Any database Hephaestus has loaded can be saved in another format. In Python,
`Database.write_tdb`, `write_utdb`, `write_dat`, and `write_xtdb` return the file text
and write it when given a path, and an `.xtdb` file read with `mqmqa.XTDB` has
`write_xtdb`, `write_tdb`, `write_utdb`, and `write_dat`. In C they are
`mqmqa_db_write_*` (`src/db_write.c`) and `xtdb_write_*` (`src/xtdb.c`), exported to the
WebAssembly build like the readers.

- `.tdb` holds CEF solutions (with the Inden magnetic model) and stoichiometric compounds.
- `.utdb` adds MQMQA SUBQ liquids as the statements of `docs/UNIFIED_TDB_SPEC.md`.
- `.dat` (plain-text ChemSage) holds SUBQ and SUBG liquids, SUBL solutions, and compounds.
- `.xtdb` holds what the XTDB engine evaluates: CEF phases with one binary mixing
  sublattice, compounds, and, from an `.xtdb` source, the third-generation Einstein and
  two-state liquid models.

A model the target format cannot represent is refused with an error that names the model
and a format that can hold it, and no file is written: an MQMQA liquid in plain `.tdb` or
`.xtdb`, a SUBG liquid in `.utdb`, the magnetic model in `.dat` or `.xtdb`, an Einstein
or two-state term in `.tdb` or `.dat`. A source the reader had to skip
part of (a ChemSage magnetic record, a TDB parameter type the engine does not read) is
refused too, since the copy would silently lack it. Functions in a TDB source are written
expanded, one polynomial per temperature interval, with every coefficient printed to
read back as the same number.

`python/mqmqa/utdb_xtdb.py` is a separate converter between `.utdb` and `.xtdb` that
carries what the engine's own `.xtdb` writer refuses: the magnetic model, written as XTDB
defines it, and MQMQA liquids, written in a form proposed in `docs/XTDB_MQMQA_PROPOSAL.md`
because XTDB does not yet define their parameters. It works on the file text, so every
expression is kept as written:

```bash
python -m mqmqa.utdb_xtdb data/unified/FeC-FeOMgOSiO2.utdb steel.xtdb
python -m mqmqa.utdb_xtdb steel.xtdb steel.utdb
```

`python/mqmqa/dbbuild.py` is a different tool: it builds a
new `.dat` from a user's measured data, while the writers re-serialize a database that
is already loaded.

Convert only data you have the rights to use. Converting a database does not change its
license; the license of the source data applies. Every written file records this in its
header, with the source file name and the Hephaestus version. Hephaestus reads plain-text
files only and contains no decryption code, so an encrypted database cannot be opened or
converted.

File: LiCl-KCl.dat
 System LiCl-KCl  open oxide-slag database v0.1 (provenance: TKV/Barin endmembers + eutectic from the pyroprocessing literature; see PROVENANCE.md)
    3    1    2    2
 Li                       K                       Cl
   6.940000000              39.098000000              35.453000000
    6   1   2   3   4   5   6
    6   1   2   3   4   5   6
 LiCl-KCl-liquid
 SUBQ
   2   2
 LiCl
   1   1   1.0   0.0   1.0
  6000.0000   -4.030508975729E+05   2.174276616860E+02   -4.360240000000E+01   -1.035660500000E-02   0.000000000000E+00   7.755000000000E+04
  1.00000   1.00000   0.00000   0.00000   0.00000
  1.3774438
 KCl
   1   1   0.0   1.0   1.0
  6000.0000   -4.224334810225E+05   1.694367694345E+02   -4.052540000000E+01   -1.249404000000E-02   0.000000000000E+00   -1.491950000000E+05
  1.00000   1.00000   0.00000   0.00000   0.00000
  1.3774438
   2   1
 Li+1                     K+1
 Cl
  1.00000      1.00000
   1   1
  1.00000
   1
   1   2
   1   1
   1   1   3   3   6.0000000   6.0000000   6.0000000   6.0000000
   2   2   3   3   6.0000000   6.0000000   6.0000000   6.0000000
   1
 Q   1   2   3   3   0   0   0   0
  0.00000000   0.00000000   0.00000000   0.00000000   0.00000000   0.00000000
  0.00000000   0.00000000   0.00000000   0.00000000   0.00000000   0.00000000
   0   0   -9.467280000000E+03   7.920000000000E+00   0.000000000000E+00   0.000000000000E+00   0.000000000000E+00   0.000000000000E+00
   1
 Q   1   2   3   3   1   0   0   0
  0.00000000   0.00000000   0.00000000   0.00000000   0.00000000   0.00000000
  0.00000000   0.00000000   0.00000000   0.00000000   0.00000000   0.00000000
   0   0   -1.112460000000E+03   0.000000000000E+00   0.000000000000E+00   0.000000000000E+00   0.000000000000E+00   0.000000000000E+00
   0
 LiCl_solid
   1   1   1.000000   0.000000   1.000000
  6000.0000   -4.227988975729E+05   2.397923275977E+02   -4.360240000000E+01   -1.035660500000E-02   0.000000000000E+00   7.755000000000E+04
 KCl_solid
   1   1   0.000000   1.000000   1.000000
  6000.0000   -4.487504810225E+05   1.946446238406E+02   -4.052540000000E+01   -1.249404000000E-02   0.000000000000E+00   -1.491950000000E+05
